Repository: osanstrong/npre432-lab1

File: L5D/N01C4340AN_1.csv
System ID,,"4483C11306J"
Method name only,,"Tension_Round_NEW"
Test type,,"Tension"
Sample file name,,"N01C4340AN"
Last test date,,"10/13/2025"
Last test time,,"5:53:49 PM"
Course,,"NPRE 432"
Lab Section Number,,"01"
Group,,"C"
Material,,"4340 Steel"
Heat Treatment,,"Annealed"
Other Information,,""
Crosshead Speed,(mm/min),"4.00"
Geometry,,"Circular"
Gage Diameter,(mm),"7.14"
Grip Diameter,(mm),"12.64"
Rockwell Hardness,,"87.8"
Rockwell Scale,,"HRB"
Extensometer Gage Length,(mm),"25.40"
Final Gage Diameter,(mm),"6.49"
Fracture Notes and Location,,""
Notes During Test,,""

Results Table 1
,,"1"
Maximum Force,(kN),"28.54"
Maximum Strain,(%),"23.45"

Time,Displacement,Force,Strain 1
(s),(mm),(kN),(mm/mm)
"0.00","0.00","0.03688","-0.002113"
"0.50","0.03","0.2220","-0.002101"
"1.00","0.07","0.6159","-0.002160"
"1.50","0.10","1.129","-0.002214"
"2.00","0.13","1.733","-0.002189"
"2.50","0.17","2.338","-0.002137"
"3.00","0.20","2.450","-0.002142"
"3.50","0.23","2.508","-0.002164"
"4.00","0.27","2.539","-0.002184"
"4.50","0.30","2.555","-0.002194"
"5.00","0.33","2.625","-0.002204"
"5.50","0.37","2.687","-0.002212"
"6.00","0.40","2.773","-0.002212"
"6.50","0.43","2.862","-0.002213"
"7.00","0.47","2.922","-0.002209"
"7.50","0.50","2.991","-0.002223"
"8.00","0.53","3.094","-0.002159"
"8.50","0.57","3.093","-0.002119"
"9.00","0.60","3.171","-0.002194"
"9.50","0.63","3.172","-0.002199"
"10.00","0.67","3.207","-0.002207"
"10.50","0.70","3.299","-0.002196"
"11.00","0.73","3.235","-0.002196"
"11.50","0.77","3.567","-0.002135"
"12.00","0.80","4.082","-0.002079"
"12.50","0.83","4.181","-0.002071"
"13.00","0.87","4.311","-0.002064"
"13.50","0.90","4.450","-0.002051"
"14.00","0.93","4.549","-0.002048"
"14.50","0.97","4.495","-0.002061"
"15.00","1.00","4.502","-0.002068"
"15.50","1.03","4.589","-0.002057"
"16.00","1.07","4.751","-0.002037"
"16.50","1.10","5.007","-0.002014"
"17.00","1.13","5.234","-0.001993"
"17.50","1.17","5.494","-0.001968"
"18.00","1.20","5.792","-0.001929"
"18.50","1.23","6.078","-0.001894"
"19.00","1.27","6.337","-0.001871"
"19.50","1.30","6.615","-0.001841"
"20.00","1.33","6.892","-0.001812"
"20.50","1.37","7.172","-0.001782"
"21.00","1.40","7.446","-0.001750"
"21.50","1.43","7.745","-0.001714"
"22.00","1.47","8.039","-0.001688"
"22.50","1.50","8.340","-0.001650"
"23.00","1.53","8.655","-0.001626"
"23.50","1.57","8.962","-0.001579"
"24.00","1.60","9.277","-0.001550"
"24.50","1.63","9.605","-0.001509"
"25.00","1.67","9.940","-0.001479"
"25.50","1.70","10.28","-0.001439"
"26.00","1.73","10.60","-0.001416"
"26.50","1.77","10.92","-0.001369"
"27.00","1.80","11.24","-0.001341"
"27.50","1.83","11.56","-0.001303"
"28.00","1.87","11.89","-0.001264"
"28.50","1.90","12.22","-0.001223"
"29.00","1.93","12.51","-0.001185"
"29.50","1.97","12.90","-0.001132"
"30.00","2.00","13.30","-0.001072"
"30.50","2.03","13.69","-0.001015"
"31.00","2.07","14.08","-0.0009445"
"31.50","2.10","14.46","-0.0008739"
"32.00","2.13","14.83","-0.0007737"
"32.50","2.17","15.19","-0.0006608"
"33.00","2.20","15.53","-0.0005100"
"33.50","2.23","15.85","-0.0003287"
"34.00","2.27","16.14","-0.0001181"
"34.50","2.30","16.36","0.0001578"
"35.00","2.33","16.32","0.001008"
"35.50","2.37","16.41","0.001856"
"36.00","2.40","16.41","0.002739"
"36.50","2.43","16.40","0.003785"
"37.00","2.47","16.69","0.004521"
"37.50","2.50","16.84","0.005059"
"38.00","2.53","17.01","0.005496"
"38.50","2.57","17.18","0.005942"
"39.00","2.60","17.35","0.006387"
"39.50","2.63","17.51","0.006822"
"40.00","2.67","17.68","0.007243"
"40.50","2.70","17.84","0.007666"
"41.00","2.73","18.01","0.008094"
"41.50","2.77","18.18","0.008525"
"42.00","2.80","18.34","0.008957"
"42.50","2.83","18.51","0.009392"
"43.00","2.87","18.68","0.009843"
"43.50","2.90","18.84","0.01028"
"44.00","2.93","19.01","0.01074"
"44.50","2.97","19.17","0.01119"
"45.00","3.00","19.33","0.01164"
"45.50","3.03","19.50","0.01210"
"46.00","3.07","19.65","0.01255"
"46.50","3.10","19.81","0.01302"
"47.00","3.13","19.97","0.01349"
"47.50","3.17","20.13","0.01395"
"48.00","3.20","20.28","0.01442"
"48.50","3.23","20.44","0.01490"
"49.00","3.27","20.59","0.01537"
"49.50","3.30","20.74","0.01583"
"50.00","3.33","20.88","0.01631"
"50.50","3.37","21.03","0.01679"
"51.00","3.40","21.18","0.01728"
"51.50","3.43","21.33","0.01776"
"52.00","3.47","21.47","0.01824"
"52.50","3.50","21.61","0.01873"
"53.00","3.53","21.75","0.01922"
"53.50","3.57","21.89","0.01971"
"54.00","3.60","22.03","0.02021"
"54.50","3.63","22.16","0.02071"
"55.00","3.67","22.29","0.02121"
"55.50","3.70","22.43","0.02172"
"56.00","3.73","22.56","0.02223"
"56.50","3.77","22.69","0.02275"
"57.00","3.80","22.82","0.02328"
"57.50","3.83","22.94","0.02379"
"58.00","3.87","23.07","0.02431"
"58.50","3.90","23.18","0.02484"
"59.00","3.93","23.31","0.02538"
"59.50","3.97","23.42","0.02590"
"60.00","4.00","23.54","0.02644"
"60.50","4.03","23.65","0.02699"
"61.00","4.07","23.76","0.02753"
"61.50","4.10","23.88","0.02808"
"62.00","4.13","23.99","0.02863"
"62.50","4.17","24.09","0.02917"
"63.00","4.20","24.20","0.02973"
"63.50","4.23","24.30","0.03029"
"64.00","4.27","24.40","0.03086"
"64.50","4.30","24.50","0.03143"
"65.00","4.33","24.60","0.03200"
"65.50","4.37","24.70","0.03257"
"66.00","4.40","24.79","0.03315"
"66.50","4.43","24.89","0.03375"
"67.00","4.47","24.98","0.03433"
"67.50","4.50","25.07","0.03493"
"68.00","4.53","25.16","0.03552"
"68.50","4.57","25.25","0.03611"
"69.00","4.60","25.33","0.03672"
"69.50","4.63","25.41","0.03732"
"70.00","4.67","25.50","0.03794"
"70.50","4.70","25.57","0.03854"
"71.00","4.73","25.66","0.03916"
"71.50","4.77","25.73","0.03974"
"72.00","4.80","25.81","0.04037"
"72.50","4.83","25.89","0.04099"
"73.00","4.87","25.96","0.04162"
"73.50","4.90","26.03","0.04226"
"74.00","4.93","26.10","0.04289"
"74.50","4.97","26.17","0.04353"
"75.00","5.00","26.24","0.04417"
"75.50","5.03","26.31","0.04482"
"76.00","5.07","26.37","0.04548"
"76.50","5.10","26.44","0.04612"
"77.00","5.13","26.50","0.04678"
"77.50","5.17","26.56","0.04744"
"78.00","5.20","26.62","0.04811"
"78.50","5.23","26.68","0.04877"
"79.00","5.27","26.73","0.04944"
"79.50","5.30","26.79","0.05012"
"80.00","5.33","26.85","0.05079"
"80.50","5.37","26.90","0.05147"
"81.00","5.40","26.95","0.05215"
"81.50","5.43","27.00","0.05284"
"82.00","5.47","27.06","0.05353"
"82.50","5.50","27.10","0.05422"
"83.00","5.53","27.15","0.05491"
"83.50","5.57","27.20","0.05560"
"84.00","5.60","27.24","0.05631"
"84.50","5.63","27.29","0.05702"
"85.00","5.67","27.33","0.05773"
"85.50","5.70","27.37","0.05844"
"86.00","5.73","27.42","0.05915"
"86.50","5.77","27.46","0.05987"
"87.00","5.80","27.50","0.06059"
"87.50","5.83","27.53","0.06132"
"88.00","5.87","27.57","0.06205"
"88.50","5.90","27.61","0.06278"
"89.00","5.93","27.64","0.06351"
"89.50","5.97","27.68","0.06426"
"90.00","6.00","27.71","0.06500"
"90.50","6.03","27.75","0.06576"
"91.00","6.07","27.78","0.06646"
"91.50","6.10","27.81","0.06720"
"92.00","6.13","27.84","0.06795"
"92.50","6.17","27.87","0.06871"
"93.00","6.20","27.90","0.06948"
"93.50","6.23","27.92","0.07025"
"94.00","6.27","27.95","0.07097"
"94.50","6.30","27.98","0.07174"
"95.00","6.33","28.00","0.07252"
"95.50","6.37","28.03","0.07330"
"96.00","6.40","28.05","0.07408"
"96.50","6.43","28.08","0.07486"
"97.00","6.47","28.10","0.07566"
"97.50","6.50","28.12","0.07645"
"98.00","6.53","28.14","0.07725"
"98.50","6.57","28.16","0.07806"
"99.00","6.60","28.18","0.07887"
"99.50","6.63","28.20","0.07967"
"100.00","6.67","28.22","0.08049"
"100.50","6.70","28.24","0.08131"
"101.00","6.73","28.26","0.08205"
"101.50","6.77","28.27","0.08286"
"102.00","6.80","28.29","0.08369"
"102.50","6.83","28.30","0.08454"
"103.00","6.87","28.32","0.08520"
"103.50","6.90","28.33","0.08604"
"104.00","6.93","28.34","0.08688"
"104.50","6.97","28.36","0.08773"
"105.00","7.00","28.38","0.08858"
"105.50","7.03","28.39","0.08924"
"106.00","7.07","28.40","0.09008"
"106.50","7.10","28.41","0.09094"
"107.00","7.13","28.42","0.09178"
"107.50","7.17","28.43","0.09265"
"108.00","7.20","28.44","0.09352"
"108.50","7.23","28.45","0.09439"
"109.00","7.27","28.46","0.09527"
"109.50","7.30","28.46","0.09617"
"110.00","7.33","28.47","0.09696"
"110.50","7.37","28.48","0.09784"
"111.00","7.40","28.49","0.09875"
"111.50","7.43","28.49","0.09964"
"112.00","7.47","28.50","0.1004"
"112.50","7.50","28.50","0.1013"
"113.00","7.53","28.51","0.1022"
"113.50","7.57","28.52","0.1032"
"114.00","7.60","28.52","0.1041"
"114.50","7.63","28.52","0.1051"
"115.00","7.67","28.53","0.1060"
"115.50","7.70","28.53","0.1070"
"116.00","7.73","28.53","0.1079"
"116.50","7.77","28.54","0.1089"
"117.00","7.80","28.54","0.1099"
"117.50","7.83","28.54","0.1109"
"118.00","7.87","28.53","0.1119"
"118.50","7.90","28.53","0.1129"
"119.00","7.93","28.54","0.1139"
"119.50","7.97","28.54","0.1149"
"120.00","8.00","28.53","0.1159"
"120.50","8.03","28.53","0.1169"
"121.00","8.07","28.53","0.1180"
"121.50","8.10","28.52","0.1190"
"122.00","8.13","28.52","0.1201"
"122.50","8.17","28.52","0.1211"
"123.00","8.20","28.51","0.1222"
"123.50","8.23","28.51","0.1233"
"124.00","8.27","28.50","0.1244"
"124.50","8.30","28.50","0.1255"
"125.00","8.33","28.49","0.1266"
"125.50","8.37","28.48","0.1277"
"126.00","8.40","28.47","0.1288"
"126.50","8.43","28.46","0.1300"
"127.00","8.47","28.45","0.1311"
"127.50","8.50","28.44","0.1323"
"128.00","8.53","28.43","0.1335"
"128.50","8.57","28.42","0.1347"
"129.00","8.60","28.40","0.1358"
"129.50","8.63","28.39","0.1370"
"130.00","8.67","28.37","0.1383"
"130.50","8.70","28.36","0.1395"
"131.00","8.73","28.34","0.1407"
"131.50","8.77","28.32","0.1420"
"132.00","8.80","28.30","0.1432"
"132.50","8.83","28.27","0.1438"
"133.00","8.87","28.25","0.1450"
"133.50","8.90","28.22","0.1463"
"134.00","8.93","28.19","0.1476"
"134.50","8.97","28.16","0.1489"
"135.00","9.00","28.13","0.1502"
"135.50","9.03","28.10","0.1515"
"136.00","9.07","28.06","0.1528"
"136.50","9.10","28.02","0.1542"
"137.00","9.13","27.99","0.1555"
"137.50","9.17","27.94","0.1568"
"138.00","9.20","27.90","0.1582"
"138.50","9.23","27.85","0.1595"
"139.00","9.27","27.81","0.1609"
"139.50","9.30","27.76","0.1622"
"140.00","9.33","27.71","0.1636"
"140.50","9.37","27.66","0.1649"
"141.00","9.40","27.60","0.1663"
"141.50","9.43","27.55","0.1677"
"142.00","9.47","27.49","0.1690"
"142.50","9.50","27.43","0.1704"
"143.00","9.53","27.37","0.1717"
"143.50","9.57","27.31","0.1731"
"144.00","9.60","27.25","0.1744"
"144.50","9.63","27.18","0.1758"
"145.00","9.67","27.11","0.1772"
"145.50","9.70","27.04","0.1786"
"146.00","9.73","26.98","0.1800"
"146.50","9.77","26.90","0.1813"
"147.00","9.80","26.83","0.1827"
"147.50","9.83","26.75","0.1841"
"148.00","9.87","26.68","0.1855"
"148.50","9.90","26.60","0.1869"
"149.00","9.93","26.52","0.1883"
"149.50","9.97","26.43","0.1897"
"150.00","10.00","26.35","0.1911"
"150.50","10.03","26.27","0.1925"
"151.00","10.07","26.18","0.1939"
"151.50","10.10","26.09","0.1953"
"152.00","10.13","26.00","0.1967"
"152.50","10.17","25.91","0.1981"
"153.00","10.20","25.81","0.1995"
"153.50","10.23","25.71","0.2009"
"154.00","10.27","25.61","0.2023"
"154.50","10.30","25.51","0.2037"
"155.00","10.33","25.41","0.2051"
"155.50","10.37","25.30","0.2065"
"156.00","10.40","25.19","0.2079"
"156.50","10.43","25.08","0.2093"
"157.00","10.47","24.97","0.2108"
"157.50","10.50","24.85","0.2122"
"158.00","10.53","24.73","0.2136"
"158.50","10.57","24.60","0.2151"
"159.00","10.60","24.48","0.2165"
"159.50","10.63","24.35","0.2180"
"160.00","10.67","24.21","0.2194"
"160.50","10.70","24.07","0.2209"
"161.00","10.73","23.92","0.2224"
"161.50","10.77","23.72","0.2239"
"161.85","10.79","12.87","0.2345"

File: L5D/N01C4340OQT600C_1.csv
System ID,,"4483C11306J"
Method name only,,"Tension_Round_NEW"
Test type,,"Tension"
Sample file name,,"N01C4340OQT600C"
Last test date,,"10/13/2025"
Last test time,,"6:17:13 PM"
Course,,"NPRE 432"
Lab Section Number,,"01"
Group,,"C"
Material,,"4340 Steel"
Heat Treatment,,"Oil Quenched Tempered 600C"
Other Information,,""
Crosshead Speed,(mm/min),"4.00"
Geometry,,"Circular"
Gage Diameter,(mm),"7.07"
Grip Diameter,(mm),"12.09"
Rockwell Hardness,,"20.5"
Rockwell Scale,,"HRC"
Extensometer Gage Length,(mm),"25.40"
Final Gage Diameter,(mm),"5.36"
Fracture Notes and Location,,""
Notes During Test,,""

Results Table 1
,,"1"
Maximum Force,(kN),"40.83"
Maximum Strain,(%),"21.25"

Time,Displacement,Force,Strain 1
(s),(mm),(kN),(mm/mm)
"0.00","0.00","-0.02345","-0.000002074"
"0.50","0.03","0.2730","-0.00007524"
"1.00","0.07","0.9507","-0.00006711"
"1.50","0.10","1.773","0.00001947"
"2.00","0.13","2.334","0.00008217"
"2.50","0.17","2.919","0.0001588"
"3.00","0.20","3.507","0.0002194"
"3.50","0.23","4.096","0.0002922"
"4.00","0.27","4.678","0.0003566"
"4.50","0.30","5.257","0.0004210"
"5.00","0.33","5.772","0.0004879"
"5.50","0.37","6.326","0.0005465"
"6.00","0.40","6.879","0.0006154"
"6.50","0.43","7.403","0.0006691"
"7.00","0.47","7.851","0.0007079"
"7.50","0.50","8.286","0.0007501"
"8.00","0.53","8.715","0.0008251"
"8.50","0.57","9.155","0.0008494"
"9.00","0.60","9.588","0.0008908"
"9.50","0.63","10.03","0.0009439"
"10.00","0.67","10.46","0.0009940"
"10.50","0.70","10.89","0.001047"
"11.00","0.73","11.33","0.001096"
"11.50","0.77","11.76","0.001146"
"12.00","0.80","12.20","0.001199"
"12.50","0.83","12.63","0.001243"
"13.00","0.87","13.06","0.001292"
"13.50","0.90","13.48","0.001347"
"14.00","0.93","13.90","0.001394"
"14.50","0.97","14.32","0.001436"
"15.00","1.00","14.74","0.001492"
"15.50","1.03","15.16","0.001537"
"16.00","1.07","15.57","0.001591"
"16.50","1.10","15.99","0.001639"
"17.00","1.13","16.41","0.001686"
"17.50","1.17","16.82","0.001743"
"18.00","1.20","17.24","0.001789"
"18.50","1.23","17.65","0.001830"
"19.00","1.27","18.06","0.001880"
"19.50","1.30","18.48","0.001932"
"20.00","1.33","18.90","0.001988"
"20.50","1.37","19.32","0.002038"
"21.00","1.40","19.75","0.002085"
"21.50","1.43","20.17","0.002135"
"22.00","1.47","20.60","0.002187"
"22.50","1.50","21.03","0.002249"
"23.00","1.53","21.46","0.002294"
"23.50","1.57","21.88","0.002350"
"24.00","1.60","22.32","0.002405"
"24.50","1.63","22.74","0.002447"
"25.00","1.67","23.17","0.002499"
"25.50","1.70","23.61","0.002554"
"26.00","1.73","24.04","0.002610"
"26.50","1.77","24.47","0.002668"
"27.00","1.80","24.90","0.002717"
"27.50","1.83","25.34","0.002769"
"28.00","1.87","25.78","0.002822"
"28.50","1.90","26.23","0.002884"
"29.00","1.93","26.67","0.002932"
"29.50","1.97","27.12","0.002982"
"30.00","2.00","27.56","0.003038"
"30.50","2.03","28.01","0.003091"
"31.00","2.07","28.45","0.003154"
"31.50","2.10","28.90","0.003209"
"32.00","2.13","29.36","0.003268"
"32.50","2.17","29.81","0.003322"
"33.00","2.20","30.26","0.003378"
"33.50","2.23","30.72","0.003438"
"34.00","2.27","31.17","0.003503"
"34.50","2.30","31.63","0.003553"
"35.00","2.33","32.08","0.003615"
"35.50","2.37","32.53","0.003676"
"36.00","2.40","32.98","0.003745"
"36.50","2.43","33.43","0.003805"
"37.00","2.47","33.88","0.003880"
"37.50","2.50","34.34","0.003956"
"38.00","2.53","34.78","0.004026"
"38.50","2.57","35.21","0.004114"
"39.00","2.60","35.63","0.004216"
"39.50","2.63","36.03","0.004344"
"40.00","2.67","36.36","0.004585"
"40.50","2.70","36.57","0.005033"
"41.00","2.73","36.77","0.005564"
"41.50","2.77","36.96","0.006128"
"42.00","2.80","37.13","0.006751"
"42.50","2.83","37.28","0.007415"
"43.00","2.87","37.42","0.008129"
"43.50","2.90","37.53","0.008893"
"44.00","2.93","37.64","0.009650"
"44.50","2.97","37.73","0.01045"
"45.00","3.00","37.82","0.01125"
"45.50","3.03","37.90","0.01206"
"46.00","3.07","37.98","0.01288"
"46.50","3.10","38.06","0.01368"
"47.00","3.13","38.13","0.01450"
"47.50","3.17","38.21","0.01531"
"48.00","3.20","38.28","0.01610"
"48.50","3.23","38.35","0.01689"
"49.00","3.27","38.42","0.01769"
"49.50","3.30","38.49","0.01846"
"50.00","3.33","38.56","0.01924"
"50.50","3.37","38.63","0.02001"
"51.00","3.40","38.70","0.02077"
"51.50","3.43","38.76","0.02154"
"52.00","3.47","38.84","0.02228"
"52.50","3.50","38.90","0.02304"
"53.00","3.53","38.97","0.02379"
"53.50","3.57","39.03","0.02453"
"54.00","3.60","39.10","0.02528"
"54.50","3.63","39.16","0.02603"
"55.00","3.67","39.23","0.02677"
"55.50","3.70","39.29","0.02753"
"56.00","3.73","39.35","0.02827"
"56.50","3.77","39.41","0.02901"
"57.00","3.80","39.48","0.02977"
"57.50","3.83","39.54","0.03051"
"58.00","3.87","39.60","0.03127"
"58.50","3.90","39.65","0.03202"
"59.00","3.93","39.71","0.03278"
"59.50","3.97","39.76","0.03354"
"60.00","4.00","39.82","0.03430"
"60.50","4.03","39.87","0.03507"
"61.00","4.07","39.92","0.03584"
"61.50","4.10","39.97","0.03661"
"62.00","4.13","40.02","0.03737"
"62.50","4.17","40.07","0.03815"
"63.00","4.20","40.12","0.03893"
"63.50","4.23","40.16","0.03971"
"64.00","4.27","40.20","0.04049"
"64.50","4.30","40.25","0.04128"
"65.00","4.33","40.29","0.04209"
"65.50","4.37","40.33","0.04289"
"66.00","4.40","40.37","0.04370"
"66.50","4.43","40.41","0.04452"
"67.00","4.47","40.44","0.04534"
"67.50","4.50","40.48","0.04618"
"68.00","4.53","40.51","0.04700"
"68.50","4.57","40.54","0.04785"
"69.00","4.60","40.57","0.04871"
"69.50","4.63","40.60","0.04956"
"70.00","4.67","40.63","0.05044"
"70.50","4.70","40.65","0.05130"
"71.00","4.73","40.67","0.05219"
"71.50","4.77","40.70","0.05308"
"72.00","4.80","40.72","0.05399"
"72.50","4.83","40.74","0.05491"
"73.00","4.87","40.76","0.05584"
"73.50","4.90","40.77","0.05678"
"74.00","4.93","40.79","0.05773"
"74.50","4.97","40.80","0.05869"
"75.00","5.00","40.81","0.05966"
"75.50","5.03","40.81","0.06065"
"76.00","5.07","40.82","0.06165"
"76.50","5.10","40.83","0.06267"
"77.00","5.13","40.82","0.06370"
"77.50","5.17","40.82","0.06477"
"78.00","5.20","40.82","0.06584"
"78.50","5.23","40.81","0.06694"
"79.00","5.27","40.80","0.06803"
"79.50","5.30","40.78","0.06916"
"80.00","5.33","40.77","0.07032"
"80.50","5.37","40.74","0.07150"
"81.00","5.40","40.71","0.07271"
"81.50","5.43","40.68","0.07393"
"82.00","5.47","40.64","0.07519"
"82.50","5.50","40.59","0.07646"
"83.00","5.53","40.54","0.07774"
"83.50","5.57","40.48","0.07906"
"84.00","5.60","40.41","0.08038"
"84.50","5.63","40.34","0.08173"
"85.00","5.67","40.26","0.08309"
"85.50","5.70","40.17","0.08446"
"86.00","5.73","40.09","0.08585"
"86.50","5.77","39.99","0.08722"
"87.00","5.80","39.90","0.08861"
"87.50","5.83","39.79","0.09001"
"88.00","5.87","39.68","0.09141"
"88.50","5.90","39.58","0.09282"
"89.00","5.93","39.46","0.09421"
"89.50","5.97","39.35","0.09563"
"90.00","6.00","39.23","0.09704"
"90.50","6.03","39.11","0.09846"
"91.00","6.07","38.99","0.09988"
"91.50","6.10","38.86","0.1013"
"92.00","6.13","38.73","0.1027"
"92.50","6.17","38.60","0.1042"
"93.00","6.20","38.47","0.1056"
"93.50","6.23","38.34","0.1070"
"94.00","6.27","38.21","0.1084"
"94.50","6.30","38.07","0.1099"
"95.00","6.33","37.93","0.1113"
"95.50","6.37","37.79","0.1128"
"96.00","6.40","37.65","0.1142"
"96.50","6.43","37.50","0.1157"
"97.00","6.47","37.36","0.1171"
"97.50","6.50","37.21","0.1186"
"98.00","6.53","37.06","0.1200"
"98.50","6.57","36.91","0.1215"
"99.00","6.60","36.75","0.1229"
"99.50","6.63","36.60","0.1244"
"100.00","6.67","36.44","0.1258"
"100.50","6.70","36.29","0.1273"
"101.00","6.73","36.12","0.1288"
"101.50","6.77","35.96","0.1302"
"102.00","6.80","35.79","0.1317"
"102.50","6.83","35.62","0.1332"
"103.00","6.87","35.45","0.1347"
"103.50","6.90","35.28","0.1361"
"104.00","6.93","35.10","0.1376"
"104.50","6.97","34.93","0.1391"
"105.00","7.00","34.74","0.1406"
"105.50","7.03","34.56","0.1421"
"106.00","7.07","34.37","0.1436"
"106.50","7.10","34.19","0.1451"
"107.00","7.13","34.00","0.1465"
"107.50","7.17","33.81","0.1480"
"108.00","7.20","33.60","0.1496"
"108.50","7.23","33.40","0.1511"
"109.00","7.27","33.21","0.1526"
"109.50","7.30","33.00","0.1541"
"110.00","7.33","32.79","0.1556"
"110.50","7.37","32.58","0.1571"
"111.00","7.40","32.36","0.1586"
"111.50","7.43","32.15","0.1602"
"112.00","7.47","31.93","0.1617"
"112.50","7.50","31.69","0.1632"
"113.00","7.53","31.46","0.1648"
"113.50","7.57","31.23","0.1663"
"114.00","7.60","30.99","0.1679"
"114.50","7.63","30.75","0.1694"
"115.00","7.67","30.50","0.1710"
"115.50","7.70","30.25","0.1726"
"116.00","7.73","30.00","0.1741"
"116.50","7.77","29.74","0.1757"
"117.00","7.80","29.47","0.1773"
"117.50","7.83","29.20","0.1789"
"118.00","7.87","28.92","0.1805"
"118.50","7.90","28.64","0.1821"
"119.00","7.93","28.35","0.1838"
"119.50","7.97","28.05","0.1854"
"119.70","7.98","15.91","0.2125"

File: L5D/N01C4340WQ2_1.csv
System ID,,"4483C11306J"
Method name only,,"Tension_Round_NEW"
Test type,,"Tension"
Sample file name,,"N01C4340WQ2"
Last test date,,"10/13/2025"
Last test time,,"6:05:41 PM"
Course,,"NPRE 432"
Lab Section Number,,"01"
Group,,"C"
Material,,"4340 Steel"
Heat Treatment,,"Water Quenched"
Other Information,,""
Crosshead Speed,(mm/min),"4.00"
Geometry,,"Circular"
Gage Diameter,(mm),"6.96"
Grip Diameter,(mm),"12.58"
Rockwell Hardness,,"23.9"
Rockwell Scale,,"HRC"
Extensometer Gage Length,(mm),"25.40"
Final Gage Diameter,(mm),"7.06"
Fracture Notes and Location,,""
Notes During Test,,""

Results Table 1
,,"1"
Maximum Force,(kN),"52.12"
Maximum Strain,(%),"0.8147"

Time,Displacement,Force,Strain 1
(s),(mm),(kN),(mm/mm)
"0.00","0.00","-0.1206","-0.000003945"
"0.50","0.03","0.09607","-0.00001601"
"1.00","0.07","0.9231","0.00008268"
"1.50","0.10","1.778","0.0001982"
"2.00","0.13","2.595","0.0002964"
"2.50","0.17","3.310","0.0003985"
"3.00","0.20","4.003","0.0004912"
"3.50","0.23","4.691","0.0005768"
"4.00","0.27","5.381","0.0006730"
"4.50","0.30","6.073","0.0007625"
"5.00","0.33","6.762","0.0008433"
"5.50","0.37","7.444","0.0009503"
"6.00","0.40","8.128","0.001040"
"6.50","0.43","8.803","0.001139"
"7.00","0.47","9.474","0.001221"
"7.50","0.50","10.14","0.001303"
"8.00","0.53","10.80","0.001390"
"8.50","0.57","11.46","0.001486"
"9.00","0.60","12.10","0.001567"
"9.50","0.63","12.73","0.001641"
"10.00","0.67","13.29","0.001714"
"10.50","0.70","13.83","0.001788"
"11.00","0.73","14.36","0.001851"
"11.50","0.77","14.89","0.001918"
"12.00","0.80","15.42","0.001991"
"12.50","0.83","15.95","0.002058"
"13.00","0.87","16.47","0.002122"
"13.50","0.90","16.99","0.002193"
"14.00","0.93","17.50","0.002251"
"14.50","0.97","18.01","0.002322"
"15.00","1.00","18.51","0.002380"
"15.50","1.03","19.02","0.002448"
"16.00","1.07","19.52","0.002512"
"16.50","1.10","20.02","0.002571"
"17.00","1.13","20.52","0.002643"
"17.50","1.17","21.03","0.002706"
"18.00","1.20","21.53","0.002773"
"18.50","1.23","22.04","0.002841"
"19.00","1.27","22.55","0.002910"
"19.50","1.30","23.06","0.002974"
"20.00","1.33","23.57","0.003043"
"20.50","1.37","24.08","0.003113"
"21.00","1.40","24.59","0.003196"
"21.50","1.43","25.11","0.003267"
"22.00","1.47","25.62","0.003333"
"22.50","1.50","26.14","0.003408"
"23.00","1.53","26.66","0.003473"
"23.50","1.57","27.16","0.003548"
"24.00","1.60","27.68","0.003621"
"24.50","1.63","28.21","0.003697"
"25.00","1.67","28.73","0.003773"
"25.50","1.70","29.25","0.003844"
"26.00","1.73","29.78","0.003922"
"26.50","1.77","30.31","0.004003"
"27.00","1.80","30.83","0.004078"
"27.50","1.83","31.36","0.004154"
"28.00","1.87","31.90","0.004230"
"28.50","1.90","32.42","0.004313"
"29.00","1.93","32.96","0.004391"
"29.50","1.97","33.46","0.004462"
"30.00","2.00","34.01","0.004554"
"30.50","2.03","34.55","0.004641"
"31.00","2.07","35.08","0.004718"
"31.50","2.10","35.61","0.004812"
"32.00","2.13","36.15","0.004894"
"32.50","2.17","36.68","0.004984"
"33.00","2.20","37.22","0.005067"
"33.50","2.23","37.75","0.005157"
"34.00","2.27","38.29","0.005243"
"34.50","2.30","38.82","0.005335"
"35.00","2.33","39.36","0.005433"
"35.50","2.37","39.90","0.005521"
"36.00","2.40","40.44","0.005612"
"36.50","2.43","40.98","0.005718"
"37.00","2.47","41.51","0.005814"
"37.50","2.50","42.05","0.005912"
"38.00","2.53","42.59","0.006009"
"38.50","2.57","43.12","0.006110"
"39.00","2.60","43.66","0.006212"
"39.50","2.63","44.20","0.006315"
"40.00","2.67","44.73","0.006419"
"40.50","2.70","45.27","0.006533"
"41.00","2.73","45.80","0.006651"
"41.50","2.77","46.34","0.006757"
"42.00","2.80","46.87","0.006874"
"42.50","2.83","47.40","0.006996"
"43.00","2.87","47.93","0.007123"
"43.50","2.90","48.45","0.007239"
"44.00","2.93","48.98","0.007360"
"44.50","2.97","49.51","0.007484"
"45.00","3.00","50.04","0.007609"
"45.50","3.03","50.56","0.007737"
"46.00","3.07","51.09","0.007877"
"46.50","3.10","51.60","0.008007"
"47.00","3.13","52.12","0.008147"
"47.49","3.17","28.54","0.005080"

File: L5D/N01C4340WQ_1.csv
System ID,,"4483C11306J"
Method name only,,"Tension_Round_NEW"
Test type,,"Tension"
Sample file name,,"N01C4340WQ"
Last test date,,"10/13/2025"
Last test time,,"6:00:59 PM"
Course,,"NPRE 432"
Lab Section Number,,"01"
Group,,"C"
Material,,"4340 Steel"
Heat Treatment,,"Water Quenched"
Other Information,,""
Crosshead Speed,(mm/min),"4.00"
Geometry,,"Circular"
Gage Diameter,(mm),"6.98"
Grip Diameter,(mm),"12.58"
Rockwell Hardness,,"23.9"
Rockwell Scale,,"HRC"
Extensometer Gage Length,(mm),"25.40"
Final Gage Diameter,(mm),"0.00"
Fracture Notes and Location,,""
Notes During Test,,""

Results Table 1
,,"1"
Maximum Force,(kN),"1.036"
Maximum Strain,(%),"0.02198"

Time,Displacement,Force,Strain 1
(s),(mm),(kN),(mm/mm)
"0.00","0.00","-0.09093","-0.00002157"
"0.50","0.03","-0.04300","0.00001532"
"1.00","0.07","-0.09094","-0.00005375"
"1.50","0.10","-0.07724","-0.00005163"
"2.00","0.13","0.006915","0.00001934"
"2.50","0.17","0.03851","0.00004546"
"3.00","0.20","0.04467","0.00004709"
"3.50","0.23","-0.09072","-0.00002496"
"4.00","0.27","0.08745","0.000005404"
"4.50","0.30","0.08987","-0.000002401"
"5.00","0.33","1.036","0.0002198"
"5.21","0.35","0.6858","-0.00001334"

File: L5D/N01D4340NM_1.csv
System ID,,"4483C1713"
Method name only,,"Tension_Round_NEW"
Test type,,"Tension"
Sample file name,,"N01D4340NM"
Last test date,,"10/13/2025"
Last test time,,"5:53:20 PM"
Course,,"NPRE 432"
Lab Section Number,,"02"
Group,,"D"
Material,,"4340 Steel"
Heat Treatment,,"Normalized"
Other Information,,""
Crosshead Speed,(mm/min),"4.00"
Geometry,,"Circular"
Gage Diameter,(mm),"7.03"
Grip Diameter,(mm),"12.37"
Rockwell Hardness,,"15.5"
Rockwell Scale,,"HRC"
Extensometer Gage Length,(mm),"25.40"
Final Gage Diameter,(mm),"6.48"
Fracture Notes and Location,,""
Notes During Test,,""

Results Table 1
,,"1"
Maximum Force,(kN),"61.84"
Maximum Strain,(%),"9.746"

Time,Displacement,Force,Strain 1
(s),(mm),(kN),(mm/mm)
"0.00","0.00","0.2658","-0.00002897"
"0.50","0.03","0.9263","-0.000006312"
"1.00","0.07","1.706","0.00003319"
"1.50","0.10","2.271","0.00004709"
"2.00","0.13","2.623","0.00004518"
"2.50","0.17","2.825","0.00002425"
"3.00","0.20","2.869","-0.000005904"
"3.50","0.23","2.850","-0.00003095"
"4.00","0.27","2.861","-0.00006033"
"4.50","0.30","2.841","-0.00006690"
"5.00","0.33","2.794","-0.00008372"
"5.50","0.37","2.685","-0.00008929"
"6.00","0.40","2.541","-0.00009483"
"6.50","0.43","2.320","-0.0001044"
"7.00","0.47","2.045","-0.0001299"
"7.50","0.50","1.811","-0.0001624"
"8.00","0.53","1.573","-0.0001711"
"8.50","0.57","1.356","-0.0001868"
"9.00","0.60","1.239","-0.0001883"
"9.50","0.63","1.332","-0.0001804"
"10.00","0.67","1.583","-0.0001533"
"10.50","0.70","1.884","-0.0001273"
"11.00","0.73","2.226","-0.0001118"
"11.50","0.77","2.601","-0.00008663"
"12.00","0.80","3.007","-0.00005864"
"12.50","0.83","3.411","-0.00003295"
"13.00","0.87","3.818","-0.000008901"
"13.50","0.90","4.231","0.00002405"
"14.00","0.93","4.637","0.00004979"
"14.50","0.97","5.049","0.00007869"
"15.00","1.00","5.451","0.00009781"
"15.50","1.03","5.849","0.0001270"
"16.00","1.07","6.246","0.0001460"
"16.50","1.10","6.641","0.0001742"
"17.00","1.13","7.039","0.0002212"
"17.50","1.17","7.442","0.0002861"
"18.00","1.20","7.845","0.0003548"
"18.50","1.23","8.262","0.0004153"
"19.00","1.27","8.695","0.0004775"
"19.50","1.30","9.071","0.0005510"
"20.00","1.33","9.466","0.0005628"
"20.50","1.37","9.888","0.0005897"
"21.00","1.40","10.22","0.0006068"
"21.50","1.43","10.49","0.0006277"
"22.00","1.47","10.86","0.0007929"
"22.50","1.50","11.22","0.0008082"
"23.00","1.53","11.57","0.0008325"
"23.50","1.57","11.92","0.0008702"
"24.00","1.60","12.27","0.0008882"
"24.50","1.63","12.62","0.0009364"
"25.00","1.67","12.96","0.0009623"
"25.50","1.70","13.31","0.001082"
"26.00","1.73","13.66","0.001109"
"26.50","1.77","14.01","0.001142"
"27.00","1.80","14.36","0.001187"
"27.50","1.83","14.71","0.001247"
"28.00","1.87","15.06","0.001319"
"28.50","1.90","15.41","0.001334"
"29.00","1.93","15.76","0.001407"
"29.50","1.97","16.12","0.001430"
"30.00","2.00","16.48","0.001500"
"30.50","2.03","16.83","0.001579"
"31.00","2.07","17.19","0.001597"
"31.50","2.10","17.55","0.001658"
"32.00","2.13","17.91","0.001693"
"32.50","2.17","18.27","0.001718"
"33.00","2.20","18.64","0.001844"
"33.50","2.23","18.99","0.001868"
"34.00","2.27","19.36","0.001922"
"34.50","2.30","19.72","0.001957"
"35.00","2.33","20.09","0.002029"
"35.50","2.37","20.45","0.002134"
"36.00","2.40","20.82","0.002156"
"36.50","2.43","21.19","0.002223"
"37.00","2.47","21.55","0.002251"
"37.50","2.50","21.92","0.002289"
"38.00","2.53","22.29","0.002392"
"38.50","2.57","22.66","0.002457"
"39.00","2.60","23.03","0.002510"
"39.50","2.63","23.38","0.002635"
"40.00","2.67","23.76","0.002658"
"40.50","2.70","24.13","0.002691"
"41.00","2.73","24.49","0.002749"
"41.50","2.77","24.87","0.002792"
"42.00","2.80","25.24","0.002868"
"42.50","2.83","25.61","0.002944"
"43.00","2.87","25.98","0.002991"
"43.50","2.90","26.35","0.003086"
"44.00","2.93","26.73","0.003139"
"44.50","2.97","27.10","0.003190"
"45.00","3.00","27.47","0.003273"
"45.50","3.03","27.84","0.003350"
"46.00","3.07","28.22","0.003418"
"46.50","3.10","28.59","0.003511"
"47.00","3.13","28.96","0.003576"
"47.50","3.17","29.33","0.003627"
"48.00","3.20","29.70","0.003707"
"48.50","3.23","30.07","0.003870"
"49.00","3.27","30.44","0.003900"
"49.50","3.30","30.81","0.003955"
"50.00","3.33","31.18","0.004053"
"50.50","3.37","31.55","0.004120"
"51.00","3.40","31.93","0.004201"
"51.50","3.43","32.30","0.004292"
"52.00","3.47","32.67","0.004358"
"52.50","3.50","33.04","0.004445"
"53.00","3.53","33.41","0.004539"
"53.50","3.57","33.79","0.004632"
"54.00","3.60","34.16","0.004722"
"54.50","3.63","34.53","0.004812"
"55.00","3.67","34.91","0.004920"
"55.50","3.70","35.28","0.005008"
"56.00","3.73","35.65","0.005114"
"56.50","3.77","36.02","0.005194"
"57.00","3.80","36.40","0.005301"
"57.50","3.83","36.77","0.005410"
"58.00","3.87","37.14","0.005516"
"58.50","3.90","37.50","0.005615"
"59.00","3.93","37.87","0.005729"
"59.50","3.97","38.24","0.005836"
"60.00","4.00","38.61","0.005971"
"60.50","4.03","38.97","0.006080"
"61.00","4.07","39.34","0.006207"
"61.50","4.10","39.70","0.006330"
"62.00","4.13","40.07","0.006457"
"62.50","4.17","40.43","0.006597"
"63.00","4.20","40.79","0.006732"
"63.50","4.23","41.14","0.006869"
"64.00","4.27","41.50","0.007019"
"64.50","4.30","41.85","0.007166"
"65.00","4.33","42.21","0.007319"
"65.50","4.37","42.56","0.007483"
"66.00","4.40","42.91","0.007637"
"66.50","4.43","43.26","0.007797"
"67.00","4.47","43.61","0.007960"
"67.50","4.50","43.96","0.008130"
"68.00","4.53","44.30","0.008310"
"68.50","4.57","44.65","0.008494"
"69.00","4.60","44.99","0.008671"
"69.50","4.63","45.33","0.008870"
"70.00","4.67","45.67","0.009066"
"70.50","4.70","46.00","0.009263"
"71.00","4.73","46.34","0.009459"
"71.50","4.77","46.67","0.009673"
"72.00","4.80","47.00","0.009876"
"72.50","4.83","47.32","0.01009"
"73.00","4.87","47.64","0.01031"
"73.50","4.90","47.97","0.01054"
"74.00","4.93","48.29","0.01076"
"74.50","4.97","48.61","0.01100"
"75.00","5.00","48.92","0.01124"
"75.50","5.03","49.24","0.01148"
"76.00","5.07","49.54","0.01172"
"76.50","5.10","49.85","0.01197"
"77.00","5.13","50.15","0.01222"
"77.50","5.17","50.45","0.01249"
"78.00","5.20","50.76","0.01276"
"78.50","5.23","51.05","0.01303"
"79.00","5.27","51.34","0.01330"
"79.50","5.30","51.62","0.01359"
"80.00","5.33","51.91","0.01387"
"80.50","5.37","52.20","0.01416"
"81.00","5.40","52.48","0.01446"
"81.50","5.43","52.75","0.01477"
"82.00","5.47","53.02","0.01506"
"82.50","5.50","53.29","0.01538"
"83.00","5.53","53.56","0.01571"
"83.50","5.57","53.81","0.01602"
"84.00","5.60","54.07","0.01636"
"84.50","5.63","54.32","0.01670"
"85.00","5.67","54.57","0.01705"
"85.50","5.70","54.82","0.01742"
"86.00","5.73","55.06","0.01777"
"86.50","5.77","55.30","0.01814"
"87.00","5.80","55.54","0.01852"
"87.50","5.83","55.76","0.01890"
"88.00","5.87","55.99","0.01930"
"88.50","5.90","56.21","0.01970"
"89.00","5.93","56.42","0.02010"
"89.50","5.97","56.63","0.02052"
"90.00","6.00","56.84","0.02095"
"90.50","6.03","57.04","0.02137"
"91.00","6.07","57.24","0.02182"
"91.50","6.10","57.44","0.02227"
"92.00","6.13","57.63","0.02272"
"92.50","6.17","57.82","0.02319"
"93.00","6.20","57.99","0.02366"
"93.50","6.23","58.17","0.02415"
"94.00","6.27","58.34","0.02463"
"94.50","6.30","58.51","0.02513"
"95.00","6.33","58.67","0.02563"
"95.50","6.37","58.82","0.02616"
"96.00","6.40","58.98","0.02668"
"96.50","6.43","59.13","0.02722"
"97.00","6.47","59.27","0.02776"
"97.50","6.50","59.41","0.02830"
"98.00","6.53","59.55","0.02886"
"98.50","6.57","59.68","0.02943"
"99.00","6.60","59.81","0.03002"
"99.50","6.63","59.93","0.03061"
"100.00","6.67","60.05","0.03120"
"100.50","6.70","60.17","0.03180"
"101.00","6.73","60.28","0.03242"
"101.50","6.77","60.38","0.03305"
"102.00","6.80","60.49","0.03366"
"102.50","6.83","60.58","0.03430"
"103.00","6.87","60.68","0.03495"
"103.50","6.90","60.77","0.03562"
"104.00","6.93","60.86","0.03629"
"104.50","6.97","60.94","0.03697"
"105.00","7.00","61.02","0.03766"
"105.50","7.03","61.09","0.03836"
"106.00","7.07","61.16","0.03907"
"106.50","7.10","61.23","0.03977"
"107.00","7.13","61.30","0.04050"
"107.50","7.17","61.36","0.04123"
"108.00","7.20","61.42","0.04198"
"108.50","7.23","61.47","0.04274"
"109.00","7.27","61.52","0.04351"
"109.50","7.30","61.57","0.04429"
"110.00","7.33","61.61","0.04509"
"110.50","7.37","61.66","0.04588"
"111.00","7.40","61.69","0.04670"
"111.50","7.43","61.72","0.04751"
"112.00","7.47","61.75","0.04836"
"112.50","7.50","61.78","0.04922"
"113.00","7.53","61.80","0.05009"
"113.50","7.57","61.81","0.05097"
"114.00","7.60","61.83","0.05189"
"114.50","7.63","61.84","0.05282"
"115.00","7.67","61.84","0.05376"
"115.50","7.70","61.84","0.05475"
"116.00","7.73","61.82","0.05575"
"116.50","7.77","61.81","0.05678"
"117.00","7.80","61.78","0.05785"
"117.50","7.83","61.74","0.05895"
"118.00","7.87","61.70","0.06006"
"118.50","7.90","61.64","0.06122"
"119.00","7.93","61.57","0.06241"
"119.50","7.97","61.50","0.06364"
"120.00","8.00","61.41","0.06488"
"120.50","8.03","61.31","0.06617"
"121.00","8.07","61.20","0.06747"
"121.50","8.10","61.09","0.06880"
"122.00","8.13","60.96","0.07015"
"122.50","8.17","60.83","0.07152"
"123.00","8.20","60.69","0.07287"
"123.50","8.23","60.54","0.07425"
"124.00","8.27","60.39","0.07566"
"124.50","8.30","60.23","0.07707"
"125.00","8.33","60.07","0.07848"
"125.50","8.37","59.90","0.07992"
"126.00","8.40","59.72","0.08135"
"126.50","8.43","59.53","0.08281"
"127.00","8.47","59.34","0.08425"
"127.50","8.50","59.14","0.08572"
"128.00","8.53","58.94","0.08720"
"128.50","8.57","58.72","0.08869"
"129.00","8.60","58.50","0.09017"
"129.50","8.63","58.27","0.09167"
"130.00","8.67","58.03","0.09317"
"130.40","8.69","32.62","0.09746"

File: L5D/N02A4340AN_1.csv
System ID,,"4483J11304"
Method name only,,"Tension_Round_NEW"
Test type,,"Tension"
Sample file name,,"N02A4340AN"
Last test date,,"10/13/2025"
Last test time,,"5:57:37 PM"
Course,,"NPRE 432"
Lab Section Number,,"1"
Group,,"A"
Material,,"4340"
Heat Treatment,,"Annealed"
Other Information,,""
Crosshead Speed,(mm/min),"4.00"
Geometry,,"Circular"
Gage Diameter,(mm),"7.08"
Grip Diameter,(mm),"12.71"
Rockwell Hardness,,"14.4"
Rockwell Scale,,"HRC"
Extensometer Gage Length,(mm),"25.40"
Final Gage Diameter,(mm),"4.80"
Fracture Notes and Location,,""
Notes During Test,,""

Results Table 1
,,"1"
Maximum Force,(kN),"40.51"
Maximum Strain,(%),"17.87"

Time,Displacement,Force,Strain 1
(s),(mm),(kN),(mm/mm)
"0.00","0.00","0.03687","-0.0001689"
"0.50","0.03","0.2376","-0.0001544"
"1.00","0.06","0.7515","-0.00009844"
"1.50","0.09","1.486","-0.00003101"
"2.00","0.13","2.233","0.00004717"
"2.50","0.16","3.001","0.0001436"
"3.00","0.19","3.772","0.0002308"
"3.50","0.23","4.561","0.0003302"
"4.00","0.26","5.342","0.0004225"
"4.50","0.29","6.115","0.0005181"
"5.00","0.33","6.870","0.0006019"
"5.50","0.36","7.610","0.0006990"
"6.00","0.39","8.332","0.0007908"
"6.50","0.43","9.021","0.0008781"
"7.00","0.46","9.683","0.0009589"
"7.50","0.49","10.32","0.001036"
"8.00","0.53","10.96","0.001108"
"8.50","0.56","11.58","0.001190"
"9.00","0.59","12.17","0.001262"
"9.50","0.63","12.75","0.001327"
"10.00","0.66","13.31","0.001387"
"10.50","0.69","13.88","0.001451"
"11.00","0.73","14.44","0.001518"
"11.50","0.76","14.99","0.001582"
"12.00","0.79","15.53","0.001666"
"12.50","0.83","16.08","0.001738"
"13.00","0.86","16.61","0.001794"
"13.50","0.89","17.12","0.001861"
"14.00","0.93","17.61","0.001927"
"14.50","0.96","18.09","0.002009"
"15.00","0.99","18.55","0.002074"
"15.50","1.03","19.01","0.002125"
"16.00","1.06","19.46","0.002179"
"16.50","1.09","19.92","0.002234"
"17.00","1.13","20.37","0.002289"
"17.50","1.16","20.82","0.002335"
"18.00","1.19","21.27","0.002388"
"18.50","1.23","21.73","0.002438"
"19.00","1.26","22.18","0.002476"
"19.50","1.29","22.63","0.002517"
"20.00","1.33","23.09","0.002560"
"20.50","1.36","23.55","0.002607"
"21.00","1.39","24.00","0.002655"
"21.50","1.43","24.46","0.002713"
"22.00","1.46","24.92","0.002768"
"22.50","1.49","25.38","0.002823"
"23.00","1.53","25.84","0.002875"
"23.50","1.56","26.30","0.002922"
"24.00","1.59","26.76","0.002976"
"24.50","1.63","27.23","0.003036"
"25.00","1.66","27.70","0.003092"
"25.50","1.69","28.16","0.003152"
"26.00","1.73","28.62","0.003204"
"26.50","1.76","29.09","0.003265"
"27.00","1.79","29.56","0.003329"
"27.50","1.83","30.03","0.003392"
"28.00","1.86","30.50","0.003454"
"28.50","1.89","30.97","0.003516"
"29.00","1.93","31.44","0.003576"
"29.50","1.96","31.91","0.003640"
"30.00","1.99","32.38","0.003704"
"30.50","2.03","32.85","0.003773"
"31.00","2.06","33.32","0.003845"
"31.50","2.09","33.80","0.003919"
"32.00","2.13","34.27","0.003999"
"32.50","2.16","34.73","0.004092"
"33.00","2.19","35.17","0.004199"
"33.50","2.23","35.61","0.004322"
"34.00","2.26","35.99","0.004527"
"34.50","2.29","36.22","0.004925"
"35.00","2.33","36.41","0.005497"
"35.50","2.36","36.59","0.006135"
"36.00","2.39","36.76","0.006778"
"36.50","2.43","36.92","0.007423"
"37.00","2.46","37.05","0.008068"
"37.50","2.49","37.17","0.008746"
"38.00","2.53","37.28","0.009495"
"38.50","2.56","37.37","0.01032"
"39.00","2.59","37.46","0.01104"
"39.50","2.63","37.55","0.01176"
"40.00","2.66","37.63","0.01246"
"40.50","2.69","37.71","0.01322"
"41.00","2.73","37.78","0.01399"
"41.50","2.76","37.85","0.01474"
"42.00","2.79","37.92","0.01548"
"42.50","2.83","38.00","0.01624"
"43.00","2.86","38.07","0.01698"
"43.50","2.89","38.14","0.01772"
"44.00","2.93","38.21","0.01844"
"44.50","2.96","38.27","0.01915"
"45.00","2.99","38.35","0.01987"
"45.50","3.03","38.41","0.02059"
"46.00","3.06","38.48","0.02131"
"46.50","3.09","38.55","0.02202"
"47.00","3.13","38.61","0.02272"
"47.50","3.16","38.68","0.02343"
"48.00","3.19","38.75","0.02413"
"48.50","3.23","38.81","0.02485"
"49.00","3.26","38.88","0.02555"
"49.50","3.29","38.94","0.02626"
"50.00","3.33","39.00","0.02697"
"50.50","3.36","39.06","0.02768"
"51.00","3.39","39.12","0.02838"
"51.50","3.43","39.18","0.02909"
"52.00","3.46","39.24","0.02980"
"52.50","3.49","39.30","0.03052"
"53.00","3.53","39.35","0.03122"
"53.50","3.56","39.41","0.03193"
"54.00","3.59","39.46","0.03265"
"54.50","3.63","39.52","0.03337"
"55.00","3.66","39.57","0.03409"
"55.50","3.69","39.62","0.03482"
"56.00","3.73","39.67","0.03555"
"56.50","3.76","39.72","0.03628"
"57.00","3.79","39.77","0.03703"
"57.50","3.83","39.81","0.03777"
"58.00","3.86","39.86","0.03853"
"58.50","3.89","39.90","0.03928"
"59.00","3.93","39.95","0.04004"
"59.50","3.96","39.99","0.04080"
"60.00","3.99","40.03","0.04157"
"60.50","4.03","40.07","0.04234"
"61.00","4.06","40.10","0.04313"
"61.50","4.09","40.14","0.04392"
"62.00","4.13","40.18","0.04473"
"62.50","4.16","40.20","0.04553"
"63.00","4.19","40.24","0.04634"
"63.50","4.23","40.27","0.04717"
"64.00","4.26","40.30","0.04801"
"64.50","4.29","40.32","0.04884"
"65.00","4.33","40.35","0.04969"
"65.50","4.36","40.37","0.05055"
"66.00","4.39","40.39","0.05141"
"66.50","4.43","40.41","0.05229"
"67.00","4.46","40.43","0.05318"
"67.50","4.49","40.45","0.05407"
"68.00","4.53","40.47","0.05498"
"68.50","4.56","40.48","0.05589"
"69.00","4.59","40.49","0.05683"
"69.50","4.63","40.50","0.05776"
"70.00","4.66","40.50","0.05872"
"70.50","4.69","40.51","0.05970"
"71.00","4.73","40.51","0.06068"
"71.50","4.76","40.51","0.06164"
"72.00","4.79","40.51","0.06265"
"72.50","4.83","40.50","0.06367"
"73.00","4.86","40.48","0.06473"
"73.50","4.89","40.47","0.06580"
"74.00","4.93","40.45","0.06689"
"74.50","4.96","40.42","0.06800"
"75.00","4.99","40.38","0.06916"
"75.50","5.03","40.34","0.07033"
"76.00","5.06","40.29","0.07153"
"76.50","5.09","40.24","0.07276"
"77.00","5.13","40.18","0.07404"
"77.50","5.16","40.11","0.07534"
"78.00","5.19","40.03","0.07668"
"78.50","5.23","39.94","0.07803"
"79.00","5.26","39.86","0.07938"
"79.50","5.29","39.76","0.08074"
"80.00","5.33","39.66","0.08210"
"80.50","5.36","39.56","0.08345"
"81.00","5.39","39.45","0.08481"
"81.50","5.43","39.34","0.08619"
"82.00","5.46","39.22","0.08757"
"82.50","5.49","39.11","0.08895"
"83.00","5.53","38.99","0.09032"
"83.50","5.56","38.87","0.09171"
"84.00","5.59","38.74","0.09310"
"84.50","5.63","38.61","0.09447"
"85.00","5.66","38.49","0.09581"
"85.50","5.69","38.35","0.09711"
"86.00","5.73","38.22","0.09830"
"86.50","5.76","38.09","0.09979"
"87.00","5.79","37.94","0.1013"
"87.50","5.83","37.81","0.1027"
"88.00","5.86","37.67","0.1043"
"88.50","5.89","37.52","0.1058"
"89.00","5.93","37.38","0.1073"
"89.50","5.96","37.23","0.1087"
"90.00","5.99","37.08","0.1102"
"90.50","6.03","36.94","0.1117"
"91.00","6.06","36.78","0.1132"
"91.50","6.09","36.63","0.1146"
"92.00","6.13","36.47","0.1160"
"92.50","6.16","36.32","0.1175"
"93.00","6.19","36.16","0.1190"
"93.50","6.23","36.00","0.1204"
"94.00","6.26","35.83","0.1219"
"94.50","6.29","35.66","0.1233"
"95.00","6.33","35.50","0.1248"
"95.50","6.36","35.32","0.1262"
"96.00","6.39","35.15","0.1277"
"96.50","6.43","34.98","0.1291"
"97.00","6.46","34.80","0.1306"
"97.50","6.49","34.62","0.1320"
"98.00","6.53","34.43","0.1335"
"98.50","6.56","34.25","0.1350"
"99.00","6.59","34.06","0.1365"
"99.50","6.63","33.88","0.1380"
"100.00","6.66","33.68","0.1396"
"100.50","6.69","33.48","0.1411"
"101.00","6.73","33.28","0.1426"
"101.50","6.76","33.08","0.1441"
"102.00","6.79","32.88","0.1457"
"102.50","6.83","32.67","0.1472"
"103.00","6.86","32.45","0.1487"
"103.50","6.89","32.24","0.1502"
"104.00","6.93","32.02","0.1517"
"104.50","6.96","31.80","0.1532"
"105.00","6.99","31.58","0.1547"
"105.50","7.03","31.35","0.1562"
"106.00","7.06","31.11","0.1577"
"106.50","7.09","30.88","0.1592"
"107.00","7.13","30.63","0.1601"
"107.50","7.16","30.39","0.1619"
"108.00","7.19","30.14","0.1635"
"108.50","7.23","29.89","0.1651"
"109.00","7.26","29.63","0.1667"
"109.50","7.29","29.36","0.1682"
"110.00","7.33","29.09","0.1698"
"110.50","7.36","28.83","0.1713"
"111.00","7.39","28.54","0.1729"
"111.50","7.43","28.26","0.1741"
"112.00","7.46","27.96","0.1756"
"112.50","7.49","27.66","0.1772"
"113.00","7.53","27.33","0.1787"
"113.18","7.54","16.21","0.1750"
