Repository: osanstrong/npre432-lab1

File: L5D/N02D4340OQ_1.csv
System ID,,"4483C1713"
Method name only,,"Tension_Round_NEW"
Test type,,"Tension"
Sample file name,,"N02D4340OQ"
Last test date,,"10/13/2025"
Last test time,,"6:02:12 PM"
Course,,"NPRE 432"
Lab Section Number,,"2"
Group,,"D"
Material,,"4340"
Heat Treatment,,"OQ"
Other Information,,""
Crosshead Speed,(mm/min),"4.00"
Geometry,,"Circular"
Gage Diameter,(mm),"6.96"
Grip Diameter,(mm),"12.06"
Rockwell Hardness,,"37.0"
Rockwell Scale,,"HRC"
Extensometer Gage Length,(mm),"25.40"
Final Gage Diameter,(mm),"6.87"
Fracture Notes and Location,,""
Notes During Test,,""

Results Table 1
,,"1"
Maximum Force,(kN),"64.26"
Maximum Strain,(%),"1.570"

Time,Displacement,Force,Strain 1
(s),(mm),(kN),(mm/mm)
"0.00","0.00","0.03751","-0.0001165"
"0.50","0.03","0.2187","-0.00007558"
"1.00","0.07","0.5409","-0.00004722"
"1.50","0.10","1.241","0.00003240"
"2.00","0.13","1.705","0.0001002"
"2.50","0.17","1.918","0.0001191"
"3.00","0.20","1.760","0.00009737"
"3.50","0.23","1.402","0.00004242"
"4.00","0.27","1.062","-0.000004258"
"4.50","0.30","0.9787","-0.00001058"
"5.00","0.33","1.107","0.000007658"
"5.50","0.37","1.426","0.00005580"
"6.00","0.40","1.797","0.0001151"
"6.50","0.43","2.180","0.0001621"
"7.00","0.47","2.551","0.0002154"
"7.50","0.50","2.933","0.0002654"
"8.00","0.53","3.329","0.0003319"
"8.50","0.57","3.741","0.0003790"
"9.00","0.60","4.159","0.0004346"
"9.50","0.63","4.588","0.0004886"
"10.00","0.67","5.016","0.0005536"
"10.50","0.70","5.441","0.0006026"
"11.00","0.73","5.875","0.0006562"
"11.50","0.77","6.314","0.0007203"
"12.00","0.80","6.755","0.0007753"
"12.50","0.83","7.199","0.0008356"
"13.00","0.87","7.639","0.0008875"
"13.50","0.90","8.080","0.0009414"
"14.00","0.93","8.522","0.001005"
"14.50","0.97","8.958","0.001074"
"15.00","1.00","9.394","0.001138"
"15.50","1.03","9.826","0.001187"
"16.00","1.07","10.25","0.001230"
"16.50","1.10","10.67","0.001272"
"17.00","1.13","11.10","0.001330"
"17.50","1.17","11.52","0.001378"
"18.00","1.20","11.91","0.001432"
"18.50","1.23","12.29","0.001493"
"19.00","1.27","12.67","0.001535"
"19.50","1.30","13.06","0.001586"
"20.00","1.33","13.45","0.001633"
"20.50","1.37","13.84","0.001686"
"21.00","1.40","14.24","0.001735"
"21.50","1.43","14.63","0.001772"
"22.00","1.47","15.03","0.001825"
"22.50","1.50","15.44","0.001882"
"23.00","1.53","15.85","0.001932"
"23.50","1.57","16.25","0.001995"
"24.00","1.60","16.66","0.002048"
"24.50","1.63","17.08","0.002099"
"25.00","1.67","17.50","0.002162"
"25.50","1.70","17.92","0.002221"
"26.00","1.73","18.34","0.002276"
"26.50","1.77","18.76","0.002334"
"27.00","1.80","19.20","0.002400"
"27.50","1.83","19.62","0.002463"
"28.00","1.87","20.05","0.002533"
"28.50","1.90","20.47","0.002600"
"29.00","1.93","20.91","0.002655"
"29.50","1.97","21.34","0.002728"
"30.00","2.00","21.78","0.002790"
"30.50","2.03","22.22","0.002856"
"31.00","2.07","22.65","0.002931"
"31.50","2.10","23.09","0.003006"
"32.00","2.13","23.54","0.003075"
"32.50","2.17","23.98","0.003142"
"33.00","2.20","24.44","0.003223"
"33.50","2.23","24.88","0.003293"
"34.00","2.27","25.33","0.003367"
"34.50","2.30","25.78","0.003445"
"35.00","2.33","26.22","0.003522"
"35.50","2.37","26.68","0.003604"
"36.00","2.40","27.12","0.003679"
"36.50","2.43","27.58","0.003760"
"37.00","2.47","28.04","0.003837"
"37.50","2.50","28.48","0.003930"
"38.00","2.53","28.94","0.004011"
"38.50","2.57","29.39","0.004100"
"39.00","2.60","29.85","0.004187"
"39.50","2.63","30.30","0.004271"
"40.00","2.67","30.76","0.004359"
"40.50","2.70","31.21","0.004445"
"41.00","2.73","31.67","0.004536"
"41.50","2.77","32.13","0.004629"
"42.00","2.80","32.58","0.004728"
"42.50","2.83","33.04","0.004823"
"43.00","2.87","33.50","0.004916"
"43.50","2.90","33.95","0.005009"
"44.00","2.93","34.41","0.005109"
"44.50","2.97","34.86","0.005212"
"45.00","3.00","35.32","0.005324"
"45.50","3.03","35.79","0.005426"
"46.00","3.07","36.24","0.005518"
"46.50","3.10","36.70","0.005632"
"47.00","3.13","37.16","0.005741"
"47.50","3.17","37.62","0.005841"
"48.00","3.20","38.08","0.005950"
"48.50","3.23","38.54","0.006063"
"49.00","3.27","38.99","0.006171"
"49.50","3.30","39.46","0.006285"
"50.00","3.33","39.91","0.006400"
"50.50","3.37","40.37","0.006518"
"51.00","3.40","40.83","0.006638"
"51.50","3.43","41.29","0.006760"
"52.00","3.47","41.75","0.006885"
"52.50","3.50","42.21","0.007009"
"53.00","3.53","42.66","0.007120"
"53.50","3.57","43.12","0.007257"
"54.00","3.60","43.58","0.007387"
"54.50","3.63","44.04","0.007506"
"55.00","3.67","44.49","0.007635"
"55.50","3.70","44.95","0.007769"
"56.00","3.73","45.41","0.007904"
"56.50","3.77","45.86","0.008038"
"57.00","3.80","46.32","0.008181"
"57.50","3.83","46.77","0.008311"
"58.00","3.87","47.22","0.008450"
"58.50","3.90","47.67","0.008587"
"59.00","3.93","48.12","0.008736"
"59.50","3.97","48.57","0.008876"
"60.00","4.00","49.02","0.009015"
"60.50","4.03","49.47","0.009175"
"61.00","4.07","49.92","0.009317"
"61.50","4.10","50.36","0.009465"
"62.00","4.13","50.81","0.009618"
"62.50","4.17","51.25","0.009771"
"63.00","4.20","51.69","0.009933"
"63.50","4.23","52.13","0.01009"
"64.00","4.27","52.57","0.01023"
"64.50","4.30","53.00","0.01040"
"65.00","4.33","53.44","0.01056"
"65.50","4.37","53.87","0.01074"
"66.00","4.40","54.31","0.01089"
"66.50","4.43","54.74","0.01107"
"67.00","4.47","55.17","0.01125"
"67.50","4.50","55.60","0.01142"
"68.00","4.53","56.04","0.01159"
"68.50","4.57","56.46","0.01177"
"69.00","4.60","56.89","0.01195"
"69.50","4.63","57.32","0.01214"
"70.00","4.67","57.75","0.01232"
"70.50","4.70","58.17","0.01250"
"71.00","4.73","58.59","0.01270"
"71.50","4.77","59.01","0.01289"
"72.00","4.80","59.43","0.01309"
"72.50","4.83","59.85","0.01329"
"73.00","4.87","60.26","0.01351"
"73.50","4.90","60.67","0.01372"
"74.00","4.93","61.08","0.01392"
"74.50","4.97","61.48","0.01413"
"75.00","5.00","61.89","0.01435"
"75.50","5.03","62.30","0.01457"
"76.00","5.07","62.69","0.01479"
"76.50","5.10","63.08","0.01501"
"77.00","5.13","63.48","0.01524"
"77.50","5.17","63.87","0.01547"
"78.00","5.20","64.26","0.01570"
"78.44","5.23","38.66","0.006920"

File: L5D/N02D4340T400C_1.csv
System ID,,"4483J11304"
Method name only,,"Tension_Round_NEW"
Test type,,"Tension"
Sample file name,,"N02D4340T400C"
Last test date,,"10/13/2025"
Last test time,,"6:11:27 PM"
Course,,"NPRE 432"
Lab Section Number,,"02"
Group,,"D"
Material,,"4340"
Heat Treatment,,"T400C"
Other Information,,""
Crosshead Speed,(mm/min),"4.00"
Geometry,,"Circular"
Gage Diameter,(mm),"7.09"
Grip Diameter,(mm),"12.55"
Rockwell Hardness,,"14.0"
Rockwell Scale,,"HRC"
Extensometer Gage Length,(mm),"25.40"
Final Gage Diameter,(mm),"5.53"
Fracture Notes and Location,,""
Notes During Test,,""

Results Table 1
,,"1"
Maximum Force,(kN),"56.79"
Maximum Strain,(%),"12.13"

Time,Displacement,Force,Strain 1
(s),(mm),(kN),(mm/mm)
"0.00","0.00","0.09371","-0.000001762"
"0.50","0.03","0.6975","0.00006768"
"1.00","0.06","1.597","0.0001798"
"1.50","0.09","2.525","0.0002852"
"2.00","0.13","3.454","0.0003904"
"2.50","0.16","4.284","0.0004847"
"3.00","0.19","5.007","0.0005560"
"3.50","0.23","5.685","0.0006354"
"4.00","0.26","6.310","0.0007090"
"4.50","0.29","6.875","0.0007738"
"5.00","0.33","7.374","0.0008243"
"5.50","0.36","7.820","0.0008740"
"6.00","0.39","8.241","0.0009266"
"6.50","0.43","8.648","0.0009748"
"7.00","0.46","9.038","0.001011"
"7.50","0.49","9.407","0.001053"
"8.00","0.53","9.763","0.001095"
"8.50","0.56","10.10","0.001127"
"9.00","0.59","10.44","0.001171"
"9.50","0.63","10.78","0.001211"
"10.00","0.66","11.13","0.001253"
"10.50","0.69","11.48","0.001293"
"11.00","0.73","11.83","0.001342"
"11.50","0.76","12.17","0.001383"
"12.00","0.79","12.51","0.001424"
"12.50","0.83","12.84","0.001454"
"13.00","0.86","13.19","0.001501"
"13.50","0.89","13.52","0.001538"
"14.00","0.93","13.86","0.001579"
"14.50","0.96","14.19","0.001626"
"15.00","0.99","14.52","0.001667"
"15.50","1.03","14.85","0.001701"
"16.00","1.06","15.18","0.001738"
"16.50","1.09","15.51","0.001790"
"17.00","1.13","15.85","0.001819"
"17.50","1.16","16.18","0.001858"
"18.00","1.19","16.51","0.001909"
"18.50","1.23","16.84","0.001958"
"19.00","1.26","17.18","0.001994"
"19.50","1.29","17.52","0.002031"
"20.00","1.33","17.85","0.002076"
"20.50","1.36","18.18","0.002121"
"21.00","1.39","18.50","0.002159"
"21.50","1.43","18.83","0.002196"
"22.00","1.46","19.16","0.002237"
"22.50","1.49","19.49","0.002271"
"23.00","1.53","19.83","0.002316"
"23.50","1.56","20.15","0.002359"
"24.00","1.59","20.48","0.002399"
"24.50","1.63","20.81","0.002441"
"25.00","1.66","21.14","0.002483"
"25.50","1.69","21.46","0.002527"
"26.00","1.73","21.79","0.002558"
"26.50","1.76","22.12","0.002605"
"27.00","1.79","22.45","0.002646"
"27.50","1.83","22.78","0.002683"
"28.00","1.86","23.10","0.002725"
"28.50","1.89","23.42","0.002760"
"29.00","1.93","23.74","0.002795"
"29.50","1.96","24.06","0.002844"
"30.00","1.99","24.38","0.002889"
"30.50","2.03","24.69","0.002919"
"31.00","2.06","25.00","0.002962"
"31.50","2.09","25.32","0.002996"
"32.00","2.13","25.63","0.003038"
"32.50","2.16","25.94","0.003082"
"33.00","2.19","26.26","0.003113"
"33.50","2.23","26.57","0.003152"
"34.00","2.26","26.87","0.003194"
"34.50","2.29","27.17","0.003224"
"35.00","2.33","27.45","0.003262"
"35.50","2.36","27.72","0.003289"
"36.00","2.39","27.98","0.003329"
"36.50","2.43","28.22","0.003363"
"37.00","2.46","28.42","0.003382"
"37.50","2.49","28.60","0.003407"
"38.00","2.53","28.76","0.003426"
"38.50","2.56","28.90","0.003433"
"39.00","2.59","29.03","0.003458"
"39.50","2.63","29.16","0.003477"
"40.00","2.66","29.30","0.003487"
"40.50","2.69","29.46","0.003513"
"41.00","2.73","29.63","0.003535"
"41.50","2.76","29.83","0.003560"
"42.00","2.79","30.06","0.003590"
"42.50","2.83","30.29","0.003608"
"43.00","2.86","30.57","0.003650"
"43.50","2.89","30.88","0.003686"
"44.00","2.93","31.20","0.003721"
"44.50","2.96","31.54","0.003763"
"45.00","2.99","31.89","0.003810"
"45.50","3.03","32.25","0.003858"
"46.00","3.06","32.62","0.003900"
"46.50","3.09","32.99","0.003944"
"47.00","3.13","33.38","0.003992"
"47.50","3.16","33.77","0.004039"
"48.00","3.19","34.16","0.004095"
"48.50","3.23","34.56","0.004141"
"49.00","3.26","34.96","0.004194"
"49.50","3.29","35.37","0.004237"
"50.00","3.33","35.79","0.004294"
"50.50","3.36","36.20","0.004349"
"51.00","3.39","36.63","0.004400"
"51.50","3.43","37.05","0.004458"
"52.00","3.46","37.48","0.004513"
"52.50","3.49","37.90","0.004565"
"53.00","3.53","38.34","0.004623"
"53.50","3.56","38.77","0.004680"
"54.00","3.59","39.22","0.004741"
"54.50","3.63","39.65","0.004799"
"55.00","3.66","40.08","0.004856"
"55.50","3.69","40.53","0.004919"
"56.00","3.73","40.98","0.004979"
"56.50","3.76","41.43","0.005052"
"57.00","3.79","41.88","0.005111"
"57.50","3.83","42.34","0.005178"
"58.00","3.86","42.79","0.005244"
"58.50","3.89","43.25","0.005313"
"59.00","3.93","43.71","0.005377"
"59.50","3.96","44.17","0.005444"
"60.00","3.99","44.63","0.005522"
"60.50","4.03","45.09","0.005589"
"61.00","4.06","45.55","0.005665"
"61.50","4.09","46.01","0.005741"
"62.00","4.13","46.47","0.005825"
"62.50","4.16","46.93","0.005909"
"63.00","4.19","47.39","0.006003"
"63.50","4.23","47.82","0.006109"
"64.00","4.26","48.26","0.006258"
"64.50","4.29","48.64","0.006456"
"65.00","4.33","48.96","0.006754"
"65.50","4.36","49.25","0.007103"
"66.00","4.39","49.55","0.007433"
"66.50","4.43","49.87","0.007741"
"67.00","4.46","50.22","0.008023"
"67.50","4.49","50.56","0.008298"
"68.00","4.53","50.89","0.008584"
"68.50","4.56","51.22","0.008875"
"69.00","4.59","51.54","0.009172"
"69.50","4.63","51.85","0.009485"
"70.00","4.66","52.17","0.009812"
"70.50","4.69","52.46","0.01015"
"71.00","4.73","52.75","0.01050"
"71.50","4.76","53.03","0.01087"
"72.00","4.79","53.29","0.01126"
"72.50","4.83","53.55","0.01166"
"73.00","4.86","53.80","0.01208"
"73.50","4.89","54.03","0.01253"
"74.00","4.93","54.26","0.01299"
"74.50","4.96","54.47","0.01347"
"75.00","4.99","54.66","0.01397"
"75.50","5.03","54.85","0.01448"
"76.00","5.06","55.04","0.01502"
"76.50","5.09","55.20","0.01559"
"77.00","5.13","55.36","0.01617"
"77.50","5.16","55.50","0.01676"
"78.00","5.19","55.63","0.01738"
"78.50","5.23","55.77","0.01801"
"79.00","5.26","55.88","0.01867"
"79.50","5.29","55.99","0.01934"
"80.00","5.33","56.09","0.02004"
"80.50","5.36","56.18","0.02075"
"81.00","5.39","56.26","0.02147"
"81.50","5.43","56.35","0.02222"
"82.00","5.46","56.42","0.02298"
"82.50","5.49","56.48","0.02377"
"83.00","5.53","56.55","0.02457"
"83.50","5.56","56.59","0.02540"
"84.00","5.59","56.64","0.02624"
"84.50","5.63","56.68","0.02711"
"85.00","5.66","56.72","0.02799"
"85.50","5.69","56.75","0.02890"
"86.00","5.73","56.77","0.02984"
"86.50","5.76","56.77","0.03080"
"87.00","5.79","56.79","0.03179"
"87.50","5.83","56.78","0.03281"
"88.00","5.86","56.77","0.03388"
"88.50","5.89","56.75","0.03498"
"89.00","5.93","56.70","0.03613"
"89.50","5.96","56.64","0.03734"
"90.00","5.99","56.56","0.03858"
"90.50","6.03","56.45","0.03989"
"91.00","6.06","56.31","0.04125"
"91.50","6.09","56.15","0.04265"
"92.00","6.13","55.95","0.04409"
"92.50","6.16","55.74","0.04557"
"93.00","6.19","55.52","0.04706"
"93.50","6.23","55.27","0.04856"
"94.00","6.26","55.02","0.05008"
"94.50","6.29","54.76","0.05161"
"95.00","6.33","54.49","0.05315"
"95.50","6.36","54.22","0.05469"
"96.00","6.39","53.94","0.05623"
"96.50","6.43","53.67","0.05778"
"97.00","6.46","53.39","0.05934"
"97.50","6.49","53.11","0.06090"
"98.00","6.53","52.82","0.06245"
"98.50","6.56","52.55","0.06400"
"99.00","6.59","52.27","0.06556"
"99.50","6.63","51.99","0.06713"
"100.00","6.66","51.71","0.06870"
"100.50","6.69","51.43","0.07025"
"101.00","6.73","51.15","0.07181"
"101.50","6.76","50.87","0.07338"
"102.00","6.79","50.59","0.07494"
"102.50","6.83","50.32","0.07649"
"103.00","6.86","50.04","0.07805"
"103.50","6.89","49.75","0.07962"
"104.00","6.93","49.48","0.08118"
"104.50","6.96","49.19","0.08274"
"105.00","6.99","48.91","0.08429"
"105.50","7.03","48.64","0.08584"
"106.00","7.06","48.34","0.08743"
"106.50","7.09","48.05","0.08901"
"107.00","7.13","47.76","0.09059"
"107.50","7.16","47.47","0.09217"
"108.00","7.19","47.17","0.09375"
"108.50","7.23","46.87","0.09534"
"109.00","7.26","46.57","0.09693"
"109.50","7.29","46.27","0.09851"
"110.00","7.33","45.97","0.1001"
"110.50","7.36","45.65","0.1017"
"111.00","7.39","45.34","0.1033"
"111.50","7.43","45.02","0.1049"
"112.00","7.46","44.70","0.1065"
"112.50","7.49","44.37","0.1081"
"113.00","7.53","44.03","0.1098"
"113.50","7.56","43.70","0.1114"
"114.00","7.59","43.37","0.1130"
"114.50","7.63","43.01","0.1147"
"115.00","7.66","42.66","0.1163"
"115.50","7.69","42.30","0.1180"
"116.00","7.73","41.93","0.1196"
"116.50","7.76","41.56","0.1213"
"116.93","7.79","24.33","0.09916"

File: L6D/B02-AB-2024-T4-NU_1_Spec_1_Ch_1.csv (part 1 of 5)
[B02-AB-2024-T4-NU]
[Specimen: 1]
[Channel: 1]

[Calculated Data]

Point ID,Time [ms],Force [N],Energy [J],Displacement [mm],Velocity [m/s],Voltage Ch1 [mV]
1,0.000000,0.000000,0.000000,0.000000,3.807987,1.622831
2,0.002000,46.138484,0.000176,0.007616,3.808003,2.031733
3,0.004000,155.717384,0.000944,0.015232,3.808006,3.002876
4,0.006000,377.758839,0.002976,0.022848,3.807984,4.970718
5,0.008000,700.728228,0.007083,0.030464,3.807920,7.833034
6,0.010000,1124.625552,0.014033,0.038080,3.807796,11.589823
7,0.012000,1591.777704,0.024377,0.045695,3.807603,15.729958
8,0.014000,2032.976959,0.038178,0.053310,3.807339,19.640086
9,0.016000,2410.735798,0.055096,0.060924,3.807011,22.987973
10,0.018000,2664.497461,0.074416,0.068538,3.806634,25.236935
11,0.020000,2791.378292,0.095183,0.076151,3.806226,26.361416
12,0.022000,2797.145603,0.116453,0.083763,3.805808,26.412529
13,0.024000,2684.683048,0.137315,0.091374,3.805399,25.415830
14,0.026000,2428.037729,0.156770,0.098984,3.805019,23.141311
15,0.028000,2058.929856,0.173842,0.106594,3.804687,19.870093
16,0.030000,1620.614256,0.187842,0.114203,3.804419,15.985522
17,0.032000,1182.298657,0.198505,0.121812,3.804219,12.100951
18,0.034000,830.492715,0.206162,0.129420,3.804081,8.983071
19,0.036000,643.055123,0.211767,0.137028,3.803985,7.321906
20,0.038000,617.102226,0.216561,0.144636,3.803906,7.091898
21,0.040000,718.030160,0.221639,0.152244,3.803821,7.986372
22,0.042000,873.747544,0.227694,0.159851,3.803717,9.366417
23,0.044000,1015.046652,0.234878,0.167459,3.803588,10.618680
24,0.046000,1127.509207,0.243028,0.175066,3.803440,11.615379
25,0.048000,1237.088107,0.252021,0.182672,3.803275,12.586522
26,0.050000,1349.550662,0.261859,0.190279,3.803092,13.583221
27,0.052000,1502.384391,0.272704,0.197885,3.802888,14.937710
28,0.054000,1632.148878,0.284624,0.205490,3.802663,16.087747
29,0.056000,1695.589293,0.297278,0.213095,3.802422,16.649988
30,0.058000,1695.589293,0.310172,0.220700,3.802176,16.649988
31,0.060000,1666.752741,0.322956,0.228304,3.801933,16.394424
32,0.062000,1727.309501,0.335860,0.235908,3.801687,16.931108
33,0.064000,1929.165369,0.349760,0.243511,3.801420,18.720056
34,0.066000,2292.505932,0.365808,0.251113,3.801109,21.940161
35,0.068000,2774.076361,0.385065,0.258715,3.800732,26.208078
36,0.070000,3241.228513,0.407926,0.266316,3.800281,30.348213
37,0.072000,3627.638318,0.434028,0.273916,3.799763,33.772769
38,0.074000,3916.003844,0.462690,0.281515,3.799193,36.328408
39,0.076000,4126.510678,0.493242,0.289113,3.798583,38.194025
40,0.078000,4354.319443,0.525455,0.296710,3.797939,40.212980
41,0.080000,4608.081106,0.559490,0.304305,3.797257,42.461942
42,0.082000,4861.842769,0.595447,0.311899,3.796535,44.710904
43,0.084000,5055.047672,0.633093,0.319491,3.795779,46.423182
44,0.086000,5124.255398,0.671727,0.327082,3.795002,47.036536
45,0.088000,5109.837122,0.710561,0.334671,3.794221,46.908754
46,0.090000,5075.233259,0.749202,0.342259,3.793443,46.602077
47,0.092000,5046.396706,0.787594,0.349845,3.792671,46.346513
48,0.094000,5086.767880,0.826022,0.357429,3.791897,46.704303
49,0.096000,5147.324640,0.864824,0.365012,3.791116,47.240987
50,0.098000,5138.673674,0.903816,0.372594,3.790331,47.164318
51,0.100000,5063.698638,0.942482,0.380174,3.789552,46.499852
52,0.102000,4925.283185,0.980332,0.387752,3.788790,45.273145
53,0.104000,4809.936975,1.017213,0.395329,3.788047,44.250889
54,0.106000,4726.310972,1.053333,0.402904,3.787321,43.509754
55,0.108000,4734.961938,1.089163,0.410478,3.786600,43.586423
56,0.110000,4798.402354,1.125258,0.418051,3.785873,44.148664
57,0.112000,4879.144701,1.161893,0.425622,3.785136,44.864243
58,0.114000,4931.050496,1.199022,0.433191,3.784388,45.324258
59,0.116000,4974.305324,1.236504,0.440759,3.783632,45.707603
60,0.118000,5008.909188,1.274273,0.448326,3.782870,46.014280
61,0.120000,5069.465948,1.312394,0.455891,3.782101,46.550964
62,0.122000,5167.510227,1.351108,0.463454,3.781320,47.419882
63,0.124000,5242.485264,1.390467,0.471016,3.780525,48.084348
64,0.126000,5320.343956,1.430396,0.478576,3.779718,48.774370
65,0.128000,5308.809335,1.470567,0.486135,3.778905,48.672145
66,0.130000,5288.623748,1.510609,0.493692,3.778096,48.493250
67,0.132000,5297.274714,1.550599,0.501247,3.777287,48.569919
68,0.134000,5337.645887,1.590766,0.508801,3.776474,48.927709
69,0.136000,5467.410374,1.631566,0.516353,3.775648,50.077746
70,0.138000,5706.753761,1.673751,0.523903,3.774793,52.198926
71,0.140000,6000.886597,1.717940,0.531452,3.773897,54.805678
72,0.142000,6306.554055,1.764381,0.538999,3.772953,57.514656
73,0.144000,6580.501305,1.812997,0.546544,3.771964,59.942513
74,0.146000,6802.542760,1.863470,0.554087,3.770936,61.910355
75,0.148000,6969.794765,1.915397,0.561628,3.769878,63.392625
76,0.150000,7096.675596,1.968418,0.569166,3.768797,64.517106
77,0.152000,7217.789117,2.022359,0.576703,3.767696,65.590475
78,0.154000,7333.135328,2.077174,0.584237,3.766577,66.612730
79,0.156000,7448.481538,2.132842,0.591769,3.765440,67.634986
80,0.158000,7514.805609,2.189176,0.599299,3.764289,68.222783
81,0.160000,7503.270988,2.245700,0.606826,3.763133,68.120557
82,0.162000,7436.946917,2.301914,0.614351,3.761983,67.532760
83,0.164000,7356.204570,2.357557,0.621874,3.760845,66.817182
84,0.166000,7315.833396,2.412728,0.629395,3.759717,66.459392
85,0.168000,7338.902638,2.467817,0.636913,3.758589,66.663843
86,0.170000,7364.855535,2.523074,0.644429,3.757458,66.893851
87,0.172000,7333.135328,2.578293,0.651943,3.756328,66.612730
88,0.174000,7162.999667,2.632737,0.659454,3.755213,65.104903
89,0.176000,6920.772625,2.685617,0.666964,3.754130,62.958167
90,0.178000,6667.010962,2.736621,0.674471,3.753086,60.709204
91,0.180000,6499.758957,2.786030,0.681976,3.752076,59.226934
92,0.182000,6439.202197,2.834572,0.689479,3.751083,58.690250
93,0.184000,6404.598334,2.882744,0.696980,3.750097,58.383573
94,0.186000,6367.110815,2.930633,0.704480,3.749117,58.051340
95,0.188000,6309.437710,2.978152,0.711977,3.748145,57.540212
96,0.190000,6234.462673,3.025163,0.719472,3.747183,56.875746
97,0.192000,6194.091500,3.071729,0.726966,3.746230,56.517956
98,0.194000,6185.440534,3.118099,0.734457,3.745280,56.441287
99,0.196000,6234.462673,3.164610,0.741947,3.744328,56.875746
100,0.198000,6269.066536,3.211421,0.749434,3.743369,57.182423
101,0.200000,6257.531915,3.258307,0.756920,3.742408,57.080197
102,0.202000,6188.324189,3.304878,0.764404,3.741454,56.466844
103,0.204000,6093.163566,3.350823,0.771886,3.740513,55.623483
104,0.206000,5998.002942,3.396045,0.779366,3.739586,54.780122
105,0.208000,5963.399079,3.440770,0.786844,3.738669,54.473445
106,0.210000,5998.002942,3.485484,0.794321,3.737753,54.780122
107,0.212000,6104.698187,3.530715,0.801795,3.736825,55.725708
108,0.214000,6237.346329,3.576829,0.809268,3.735879,56.901302
109,0.216000,6393.063713,3.624009,0.816739,3.734910,58.281347
110,0.218000,6517.060889,3.672221,0.824208,3.733920,59.380272
111,0.220000,6617.988823,3.721259,0.831675,3.732911,60.274746
112,0.222000,6718.916757,3.771038,0.839139,3.731887,61.169219
113,0.224000,6834.262968,3.821610,0.846602,3.730846,62.191475
114,0.226000,6912.121660,3.872888,0.854063,3.729790,62.881497
115,0.228000,6929.423591,3.924507,0.861521,3.728726,63.034836
116,0.230000,6874.634141,3.975971,0.868978,3.727666,62.549264
117,0.232000,6788.124483,4.026894,0.876432,3.726616,61.782573
118,0.234000,6681.429239,4.077083,0.883884,3.725581,60.836986
119,0.236000,6592.035926,4.126528,0.891334,3.724562,60.044738
120,0.238000,6548.781097,4.175465,0.898782,3.723554,59.661392
121,0.240000,6514.177234,4.224099,0.906228,3.722551,59.354716
122,0.242000,6502.642613,4.272548,0.913673,3.721552,59.252490
123,0.244000,6508.409923,4.320963,0.921115,3.720553,59.303603
124,0.246000,6491.107992,4.369322,0.928555,3.719555,59.150265
125,0.248000,6419.016610,4.417335,0.935993,3.718565,58.511355
126,0.250000,6329.623297,4.464736,0.943429,3.717587,57.719107
127,0.252000,6222.928052,4.511395,0.950863,3.716624,56.773520
128,0.254000,6116.232808,4.557249,0.958296,3.715678,55.827934
129,0.256000,6029.723150,4.602374,0.965726,3.714747,55.061242
130,0.258000,5943.213492,4.646845,0.973155,3.713829,54.294550
131,0.260000,5856.703834,4.690663,0.980581,3.712926,53.527859
132,0.262000,5778.845142,4.733859,0.988006,3.712035,52.837836
133,0.264000,5700.986450,4.776468,0.995429,3.711156,52.147814
134,0.266000,5649.080655,4.818585,1.002851,3.710287,51.687799
135,0.268000,5675.033553,4.860596,1.010271,3.709421,51.917806
136,0.270000,5761.543211,4.903014,1.017689,3.708545,52.684498
137,0.272000,5874.005766,4.946160,1.025105,3.707654,53.681197
138,0.274000,5969.166389,4.990064,1.032519,3.706747,54.524558
139,0.276000,6023.955839,5.034514,1.039932,3.705828,55.010129
140,0.278000,6072.977979,5.079338,1.047343,3.704901,55.444588
141,0.280000,6159.487637,5.124652,1.054751,3.703963,56.211280
142,0.282000,6277.717502,5.170713,1.062158,3.703010,57.259092
143,0.284000,6421.900265,5.217734,1.069563,3.702035,58.536911
144,0.286000,6574.733994,5.265841,1.076966,3.701038,59.891400
145,0.288000,6707.382136,5.314992,1.084368,3.700018,61.066994
146,0.290000,6831.379312,5.365079,1.091767,3.698978,62.165919
147,0.292000,6952.492833,5.416057,1.099163,3.697919,63.239287
148,0.294000,7096.675596,5.468002,1.106558,3.696839,64.517106
149,0.296000,7281.229533,5.521147,1.113951,3.695733,66.152715
150,0.298000,7445.597883,5.575565,1.121341,3.694601,67.609430
151,0.300000,7572.478714,5.631042,1.128729,3.693445,68.733911
152,0.302000,7644.570096,5.687237,1.136115,3.692274,69.372821
153,0.304000,7690.708580,5.743850,1.143498,3.691093,69.781723
154,0.306000,7739.730719,5.800796,1.150879,3.689905,70.216181
155,0.308000,7774.334582,5.858032,1.158258,3.688711,70.522858
156,0.310000,7806.054790,5.915494,1.165634,3.687511,70.803978
157,0.312000,7794.520169,5.973012,1.173008,3.686310,70.701753
158,0.314000,7774.334582,6.030394,1.180379,3.685111,70.522858
159,0.316000,7722.428788,6.087492,1.187748,3.683918,70.062843
160,0.318000,7690.708580,6.144264,1.195115,3.682731,69.781723
161,0.320000,7644.570096,6.200730,1.202479,3.681551,69.372821
162,0.322000,7586.896991,6.256797,1.209841,3.680378,68.861693
163,0.324000,7543.642162,6.312474,1.217201,3.679214,68.478347
164,0.326000,7491.736367,6.367784,1.224558,3.678057,68.018332
165,0.328000,7434.063262,6.422673,1.231913,3.676908,67.507204
166,0.330000,7361.971880,6.477069,1.239266,3.675770,66.868294
167,0.332000,7318.717051,6.531023,1.246616,3.674641,66.484948
168,0.334000,7304.298775,6.584749,1.253964,3.673516,66.357167
169,0.336000,7295.647809,6.638374,1.261310,3.672393,66.280497
170,0.338000,7310.066085,6.692004,1.268654,3.671269,66.408279
171,0.340000,7301.415120,6.745639,1.275995,3.670145,66.331610
172,0.342000,7298.531464,6.799214,1.283334,3.669023,66.306054
173,0.344000,7318.717051,6.852837,1.290671,3.667898,66.484948
174,0.346000,7353.320914,6.906644,1.298006,3.666770,66.791625
175,0.348000,7393.692088,6.960710,1.305338,3.665635,67.149415
176,0.350000,7442.714227,7.015086,1.312669,3.664494,67.583873
177,0.352000,7491.736367,7.069805,1.319996,3.663344,68.018332
178,0.354000,7543.642162,7.124876,1.327322,3.662187,68.478347
179,0.356000,7604.198922,7.180341,1.334645,3.661022,69.015031
180,0.358000,7702.243201,7.236369,1.341966,3.659843,69.883948
181,0.360000,7834.891343,7.293223,1.349284,3.658647,71.059542
182,0.362000,7958.888519,7.350998,1.356601,3.657431,72.158467
183,0.364000,8088.653006,7.409680,1.363914,3.656194,73.308505
184,0.366000,8218.417493,7.469292,1.371225,3.654938,74.458542
185,0.368000,8313.578116,7.529705,1.378534,3.653664,75.301903
186,0.370000,8388.553153,7.590718,1.385840,3.652376,75.966369
187,0.372000,8428.924327,7.652131,1.393143,3.651080,76.324159
188,0.374000,8437.575292,7.713701,1.400444,3.649779,76.400828
189,0.376000,8417.389706,7.775207,1.407742,3.648480,76.221933
190,0.378000,8397.204119,7.836543,1.415038,3.647184,76.043038
191,0.380000,8365.483911,7.897669,1.422331,3.645891,75.761918
192,0.382000,8304.927150,7.958437,1.429622,3.644606,75.225234
193,0.384000,8203.999216,8.018595,1.436910,3.643334,74.330760
194,0.386000,8111.722248,8.078029,1.444195,3.642077,73.512956
195,0.388000,8022.328935,8.136780,1.451478,3.640834,72.720708
196,0.390000,7930.051967,8.194850,1.458758,3.639605,71.902903
197,0.392000,7837.774998,8.252229,1.466036,3.638390,71.085099
198,0.394000,7716.661477,8.308813,1.473312,3.637193,70.011730
199,0.396000,7592.664301,8.364487,1.480585,3.636014,68.912806
200,0.398000,7442.714227,8.419147,1.487856,3.634857,67.583873
201,0.400000,7269.694912,8.472617,1.495125,3.633725,66.050490
202,0.402000,7113.977528,8.524875,1.502391,3.632619,64.670445
203,0.404000,6981.329386,8.576071,1.509655,3.631536,63.494851
204,0.406000,6889.052417,8.626434,1.516917,3.630470,62.677046
205,0.408000,6816.961036,8.676186,1.524177,3.629417,62.038137
206,0.410000,6756.404275,8.725442,1.531435,3.628374,61.501452
207,0.412000,6701.614826,8.774266,1.538691,3.627341,61.015881
208,0.414000,6658.359997,8.822721,1.545944,3.626315,60.632535
209,0.416000,6661.243652,8.871015,1.553196,3.625292,60.658092
210,0.418000,6724.684068,8.919536,1.560445,3.624264,61.220332
211,0.420000,6802.542760,8.968555,1.567693,3.623225,61.910355
212,0.422000,6857.332210,9.018041,1.574938,3.622176,62.395926
213,0.424000,6891.936073,9.067836,1.582182,3.621119,62.702603
214,0.426000,6903.470694,9.117783,1.589423,3.620059,62.804828
215,0.428000,6961.143799,9.167966,1.596662,3.618994,63.315956
216,0.430000,7041.886146,9.218636,1.603899,3.617918,64.031535
217,0.432000,7160.116012,9.270010,1.611133,3.616826,65.079347
218,0.434000,7292.764154,9.322275,1.618366,3.615714,66.254941
219,0.436000,7405.226709,9.375410,1.625596,3.614584,67.251640
220,0.438000,7497.503677,9.429269,1.632824,3.613437,68.069445
221,0.440000,7575.362369,9.483725,1.640050,3.612277,68.759467
222,0.442000,7653.221061,9.538726,1.647273,3.611105,69.449490
223,0.444000,7748.381685,9.594334,1.654494,3.609919,70.292851
224,0.446000,7829.124032,9.650558,1.661713,3.608720,71.008429
225,0.448000,7883.913482,9.707252,1.668929,3.607510,71.494001
226,0.450000,7901.215414,9.764187,1.676143,3.606294,71.647339
227,0.452000,7872.378861,9.821062,1.683354,3.605079,71.391775
228,0.454000,7823.356722,9.877637,1.690563,3.603870,70.957317
229,0.456000,7780.101893,9.933861,1.697770,3.602669,70.573971
230,0.458000,7745.498030,9.989785,1.704974,3.601473,70.267294
231,0.460000,7713.777822,10.045452,1.712176,3.600283,69.986174
232,0.462000,7682.057614,10.100872,1.719375,3.599098,69.705054
233,0.464000,7630.151819,10.155973,1.726572,3.597919,69.245039
234,0.466000,7546.525817,10.210569,1.733767,3.596751,68.503903
235,0.468000,7477.318091,10.264597,1.740959,3.595595,67.890550
236,0.470000,7428.295951,10.318183,1.748149,3.594448,67.456091
237,0.472000,7408.110364,10.371504,1.755337,3.593307,67.277197
238,0.474000,7359.088225,10.424558,1.762523,3.592171,66.842738
239,0.476000,7295.647809,10.477192,1.769706,3.591043,66.280497
240,0.478000,7255.276636,10.529437,1.776887,3.589924,65.922708
241,0.480000,7237.974704,10.581459,1.784065,3.588810,65.769370
242,0.482000,7217.789117,10.633330,1.791242,3.587698,65.590475
243,0.484000,7217.789117,10.685112,1.798416,3.586588,65.590475
244,0.486000,7258.160291,10.737023,1.805588,3.585474,65.948264
245,0.488000,7324.484362,10.789301,1.812758,3.584353,66.536061
246,0.490000,7393.692088,10.842048,1.819926,3.583221,67.149415
247,0.492000,7480.201746,10.895336,1.827091,3.582076,67.916106
248,0.494000,7586.896991,10.949298,1.834254,3.580917,68.861693
249,0.496000,7699.359546,11.004028,1.841415,3.579740,69.858392
250,0.498000,7803.171135,11.059514,1.848573,3.578546,70.778422
251,0.500000,7915.633690,11.115755,1.855729,3.577336,71.775121
252,0.502000,8030.979901,11.172791,1.862882,3.576108,72.797377
253,0.504000,8166.511698,11.230705,1.870033,3.574860,73.998527
254,0.506000,8322.229082,11.289639,1.877182,3.573589,75.378572
255,0.508000,8457.760879,11.349593,1.884328,3.572295,76.579722
256,0.510000,8561.572469,11.410380,1.891471,3.570983,77.499753
257,0.512000,8662.500403,11.471875,1.898612,3.569655,78.394226
258,0.514000,8754.777371,11.534037,1.905749,3.568311,79.212031
259,0.516000,8867.239926,11.596906,1.912885,3.566952,80.208730
260,0.518000,8950.865929,11.660450,1.920017,3.565577,80.949865
261,0.520000,9022.957310,11.724525,1.927147,3.564190,81.588775
262,0.522000,9054.677518,11.788944,1.934274,3.562795,81.869895
263,0.524000,9034.491931,11.853380,1.941398,3.561399,81.691000
264,0.526000,9008.539034,11.917625,1.948520,3.560006,81.460993
265,0.528000,8965.284205,11.981600,1.955638,3.558619,81.077647
266,0.530000,8939.331308,12.045303,1.962754,3.557238,80.847640
267,0.532000,8907.611100,12.108777,1.969867,3.555860,80.566519
268,0.534000,8844.170684,12.171888,1.976978,3.554491,80.004279
269,0.536000,8743.242750,12.234390,1.984085,3.553134,79.109805
270,0.538000,8627.896540,12.296100,1.991190,3.551794,78.087550
271,0.540000,8512.550329,12.356968,1.998292,3.550472,77.065294
272,0.542000,8417.389706,12.417067,2.005392,3.549167,76.221933
273,0.544000,8368.367566,12.476631,2.012489,3.547873,75.787474
274,0.546000,8302.043495,12.535765,2.019584,3.546588,75.199677
275,0.548000,8209.766527,12.594315,2.026675,3.545316,74.381873
276,0.550000,8097.303972,12.652119,2.033765,3.544059,73.385174
277,0.552000,8002.143348,12.709166,2.040852,3.542819,72.541813
278,0.554000,7950.237553,12.765673,2.047936,3.541590,72.081798
279,0.556000,7953.121209,12.821986,2.055018,3.540365,72.107354
280,0.558000,7981.957761,12.878393,2.062098,3.539137,72.362918
281,0.560000,8002.143348,12.934953,2.069175,3.537906,72.541813
282,0.562000,8002.143348,12.991565,2.076249,3.536673,72.541813
283,0.564000,8022.328935,13.048228,2.083321,3.535439,72.720708
284,0.566000,8039.630866,13.105004,2.090391,3.534201,72.874046
285,0.568000,8100.187627,13.162035,2.097458,3.532958,73.410730
286,0.570000,8189.580940,13.219576,2.104523,3.531703,74.202978
287,0.572000,8276.090598,13.277717,2.111585,3.530434,74.969670
288,0.574000,8322.229082,13.336306,2.118644,3.529154,75.378572
289,0.576000,8356.832945,13.395158,2.125701,3.527869,75.685249
290,0.578000,8397.204119,13.454254,2.132756,3.526577,76.043038
291,0.580000,8437.575292,13.513612,2.139808,3.525279,76.400828
292,0.582000,8503.899363,13.573324,2.146857,3.523973,76.988625
293,0.584000,8564.456124,13.633461,2.153904,3.522657,77.525309
294,0.586000,8613.478263,13.693962,2.160948,3.521332,77.959768
295,0.588000,8616.361919,13.754622,2.167989,3.520003,77.985324
296,0.590000,8584.641711,13.815159,2.175028,3.518677,77.704204
297,0.592000,8552.921503,13.875449,2.182064,3.517355,77.423083
298,0.594000,8538.503226,13.935554,2.189097,3.516037,77.295301
299,0.596000,8506.783019,13.995475,2.196128,3.514723,77.014181
300,0.598000,8472.179155,14.055140,2.203156,3.513414,76.707504
301,0.600000,8394.320463,14.114388,2.210182,3.512113,76.017482
302,0.602000,8284.741564,14.172956,2.217204,3.510828,75.046339
303,0.604000,8192.464595,14.230794,2.224225,3.509558,74.228535
304,0.606000,8094.420316,14.287944,2.231243,3.508303,73.359617
305,0.608000,7996.376038,14.344386,2.238258,3.507063,72.490700
306,0.610000,7906.982724,14.400150,2.245271,3.505838,71.698452
307,0.612000,7829.124032,14.455309,2.252281,3.504626,71.008429
308,0.614000,7751.265340,14.509903,2.259289,3.503427,70.318407
309,0.616000,7664.755683,14.563903,2.266295,3.502240,69.551715
310,0.618000,7595.547956,14.617339,2.273298,3.501065,68.938362
311,0.620000,7520.572920,14.670253,2.280299,3.499902,68.273896
312,0.622000,7465.783470,14.722695,2.287298,3.498749,67.788324
313,0.624000,7442.714227,14.774847,2.294294,3.497602,67.583873
314,0.626000,7457.132504,14.826953,2.301288,3.496455,67.711655
315,0.628000,7468.667125,14.879131,2.308280,3.495307,67.813881
316,0.630000,7483.085401,14.931384,2.315270,3.494156,67.941663
317,0.632000,7491.736367,14.983700,2.322257,3.493004,68.018332
318,0.634000,7529.223885,15.036159,2.329242,3.491848,68.350565
319,0.636000,7598.431612,15.088974,2.336224,3.490684,68.963918
320,0.638000,7690.708580,15.142334,2.343204,3.489507,69.781723
321,0.640000,7803.171135,15.196391,2.350182,3.488314,70.778422
322,0.642000,7901.215414,15.251163,2.357158,3.487104,71.647339
323,0.644000,8002.143348,15.306610,2.364131,3.485879,72.541813
324,0.646000,8088.653006,15.362691,2.371101,3.484640,73.308505
325,0.648000,8169.395353,15.419334,2.378069,3.483387,74.024084
326,0.650000,8264.555977,15.476569,2.385035,3.482120,74.867444
327,0.652000,8365.483911,15.534466,2.391998,3.480839,75.761918
328,0.654000,8466.411845,15.593044,2.398958,3.479541,76.656392
329,0.656000,8555.805158,15.652263,2.405916,3.478228,77.448640
330,0.658000,8633.663850,15.712040,2.412871,3.476903,78.138662
331,0.660000,8688.453300,15.772256,2.419823,3.475567,78.624234
332,0.662000,8717.289853,15.832739,2.426773,3.474224,78.879798
333,0.664000,8737.475439,15.893369,2.433720,3.472878,79.058692
334,0.666000,8760.544682,15.954126,2.440665,3.471528,79.263143
335,0.668000,8795.148545,16.015059,2.447606,3.470174,79.569820
336,0.670000,8835.519718,16.076228,2.454545,3.468814,79.927610
337,0.672000,8841.287029,16.137534,2.461482,3.467450,79.978722
338,0.674000,8809.566821,16.198725,2.468415,3.466088,79.697602
339,0.676000,8763.428337,16.259623,2.475346,3.464733,79.288700
340,0.678000,8708.638887,16.320147,2.482274,3.463385,78.803128
341,0.680000,8679.802334,16.380358,2.489200,3.462044,78.547565
342,0.682000,8668.267713,16.440407,2.496122,3.460706,78.445339
343,0.684000,8659.616747,16.500362,2.503042,3.459369,78.368670
344,0.686000,8636.547505,16.560184,2.509960,3.458035,78.164219
345,0.688000,8578.874400,16.619704,2.516875,3.456707,77.653091
346,0.690000,8535.619571,16.678853,2.523787,3.455388,77.269745
347,0.692000,8506.783019,16.737730,2.530696,3.454074,77.014181
348,0.694000,8515.433984,16.796514,2.537603,3.452761,77.090850
349,0.696000,8535.619571,16.855376,2.544507,3.451446,77.269745
350,0.698000,8567.339779,16.914395,2.551409,3.450127,77.550865
351,0.700000,8593.292676,16.973590,2.558308,3.448804,77.780873
352,0.702000,8604.827297,17.032892,2.565204,3.447478,77.883098
353,0.704000,8630.780195,17.092299,2.572098,3.446148,78.113106
354,0.706000,8688.453300,17.151973,2.578989,3.444813,78.624234
355,0.708000,8763.428337,17.212079,2.585877,3.443467,79.288700
356,0.710000,8841.287029,17.272688,2.592762,3.442108,79.978722
357,0.712000,8927.796687,17.333839,2.599645,3.440737,80.745414
358,0.714000,9002.771723,17.395521,2.606525,3.439354,81.409880
359,0.716000,9069.095794,17.457664,2.613403,3.437959,81.997677
360,0.718000,9141.187176,17.520257,2.620277,3.436554,82.636587
361,0.720000,9207.511247,17.583301,2.627149,3.435137,83.224384
362,0.722000,9294.020905,17.646843,2.634018,3.433709,83.991076
363,0.724000,9380.530563,17.710952,2.640884,3.432267,84.757767
364,0.726000,9446.854634,17.775559,2.647747,3.430813,85.345564
365,0.728000,9487.225807,17.840504,2.654607,3.429351,85.703354
366,0.730000,9501.644083,17.905610,2.661464,3.427885,85.831136
367,0.732000,9518.946015,17.970796,2.668318,3.426416,85.984474
368,0.734000,9527.596981,18.036044,2.675170,3.424945,86.061143
369,0.736000,9533.364291,18.101313,2.682018,3.423473,86.112256
370,0.738000,9521.829670,18.166533,2.688864,3.422001,86.010030
371,0.740000,9492.993118,18.231588,2.695706,3.420533,85.754466
372,0.742000,9458.389255,18.296398,2.702546,3.419069,85.447790
373,0.744000,9409.367115,18.360895,2.709382,3.417612,85.013331
374,0.746000,9348.810355,18.424989,2.716216,3.416164,84.476647
375,0.748000,9282.486284,18.488624,2.723047,3.414725,83.888850
376,0.750000,9219.045868,18.551788,2.729875,3.413297,83.326609
377,0.752000,9155.605452,18.614493,2.736700,3.411879,82.764369
378,0.754000,9074.863105,18.676681,2.743523,3.410472,82.048790
379,0.756000,8991.237102,18.738282,2.750342,3.409077,81.307655
380,0.758000,8898.960134,18.799259,2.757159,3.407697,80.489850
381,0.760000,8798.032200,18.859553,2.763973,3.406331,79.595377
382,0.762000,8717.289853,18.919204,2.770784,3.404980,78.879798
383,0.764000,8653.849437,18.978341,2.777593,3.403640,78.317557
384,0.766000,8601.943642,19.037062,2.784399,3.402310,77.857542
385,0.768000,8570.223434,19.095475,2.791202,3.400985,77.576422
386,0.770000,8541.386882,19.153661,2.798003,3.399666,77.320858
387,0.772000,8515.433984,19.211637,2.804801,3.398351,77.090850
388,0.774000,8486.597432,19.269405,2.811596,3.397040,76.835286
389,0.776000,8463.528190,19.326974,2.818389,3.395733,76.630835
390,0.778000,8472.179155,19.384472,2.825179,3.394427,76.707504
391,0.780000,8486.597432,19.442026,2.831967,3.393119,76.835286
392,0.782000,8544.270537,19.499803,2.838752,3.391806,77.346414
393,0.784000,8567.339779,19.557831,2.845534,3.390487,77.550865
394,0.786000,8570.223434,19.615924,2.852314,3.389165,77.576422
395,0.788000,8593.292676,19.674083,2.859091,3.387842,77.780873
396,0.790000,8642.314816,19.732463,2.865865,3.386512,78.215331
397,0.792000,8702.871576,19.791191,2.872637,3.385174,78.752016
398,0.794000,8766.311992,19.850315,2.879406,3.383827,79.314256
399,0.796000,8832.636063,19.909855,2.886172,3.382469,79.902053
400,0.798000,8858.588960,19.969683,2.892936,3.381104,80.132061
401,0.800000,8884.541858,20.029662,2.899696,3.379735,80.362068
402,0.802000,8898.960134,20.089753,2.906455,3.378363,80.489850
403,0.804000,8933.563997,20.149986,2.913210,3.376987,80.796527
404,0.806000,8962.400550,20.210408,2.919962,3.375606,81.052091
405,0.808000,9014.306344,20.271078,2.926712,3.374219,81.512106
406,0.810000,9011.422689,20.331888,2.933459,3.372828,81.486549
407,0.812000,8999.888068,20.392624,2.940204,3.371438,81.384324
408,0.814000,8947.982273,20.453122,2.946945,3.370053,80.924309
409,0.816000,8896.076479,20.513245,2.953684,3.368676,80.464294
410,0.818000,8875.890892,20.573101,2.960420,3.367305,80.285399
411,0.820000,8878.774547,20.632874,2.967153,3.365935,80.310955
412,0.822000,8867.239926,20.692594,2.973884,3.364566,80.208730
413,0.824000,8829.752408,20.752125,2.980611,3.363201,79.876497
414,0.826000,8769.195647,20.811302,2.987336,3.361843,79.339813
415,0.828000,8705.755232,20.870038,2.994059,3.360495,78.777572
416,0.830000,8671.151368,20.928421,3.000778,3.359155,78.470895
417,0.832000,8671.151368,20.986665,3.007495,3.357817,78.470895
418,0.834000,8674.035024,21.044896,3.014210,3.356479,78.496452
419,0.836000,8662.500403,21.103074,3.020921,3.355142,78.394226
420,0.838000,8625.012884,21.161064,3.027630,3.353809,78.061993
421,0.840000,8596.176332,21.218809,3.034336,3.352481,77.806429
422,0.842000,8564.456124,21.276329,3.041040,3.351158,77.525309
423,0.844000,8578.874400,21.333767,3.047741,3.349836,77.653091
424,0.846000,8619.245574,21.391367,3.054439,3.348509,78.010880
425,0.848000,8685.569645,21.449301,3.061135,3.347175,78.598677
426,0.850000,8743.242750,21.507626,3.067828,3.345830,79.109805
427,0.852000,8800.915855,21.566314,3.074518,3.344477,79.620933
428,0.854000,8875.890892,21.625422,3.081206,3.343113,80.285399
429,0.856000,8947.982273,21.684997,3.087891,3.341738,80.924309
430,0.858000,9028.724621,21.745057,3.094573,3.340351,81.639888
431,0.860000,9118.117934,21.805662,3.101252,3.338950,82.432136
432,0.862000,9193.092971,21.866789,3.107929,3.337537,83.096602
433,0.864000,9294.020905,21.928477,3.114602,3.336109,83.991076
434,0.866000,9366.112286,21.990716,3.121273,3.334669,84.629985
435,0.868000,9449.738289,22.053447,3.127941,3.333216,85.371121
436,0.870000,9516.062360,22.116650,3.134606,3.331751,85.958918
437,0.872000,9567.968154,22.180219,3.141268,3.330277,86.418933
438,0.874000,9637.175881,22.244163,3.147927,3.328794,87.032286
439,0.876000,9700.616296,22.308520,3.154583,3.327300,87.594527
440,0.878000,9758.289402,22.373251,3.161236,3.325797,88.105654
441,0.880000,9792.893265,22.438259,3.167886,3.324286,88.412331
442,0.882000,9827.497128,22.503468,3.174533,3.322771,88.719008
443,0.884000,9850.566370,22.568839,3.181177,3.321250,88.923459
444,0.886000,9859.217336,22.634285,3.187818,3.319727,89.000128
445,0.888000,9867.868302,22.699759,3.194456,3.318203,89.076797
446,0.890000,9864.984646,22.765221,3.201091,3.316678,89.051241
447,0.892000,9862.100991,22.830635,3.207723,3.315154,89.025684
448,0.894000,9836.148094,22.895922,3.214352,3.313632,88.795677
449,0.896000,9807.311541,22.960999,3.220978,3.312115,88.540113
450,0.898000,9758.289402,23.025787,3.227600,3.310603,88.105654
451,0.900000,9706.383607,23.090213,3.234220,3.309099,87.645639
452,0.902000,9677.547054,23.154342,3.240837,3.307602,87.390075
453,0.904000,9642.943191,23.218232,3.247450,3.306110,87.083399
454,0.906000,9625.641260,23.281921,3.254061,3.304621,86.930060
455,0.908000,9591.037397,23.345411,3.260669,3.303137,86.623384
456,0.910000,9550.666223,23.408625,3.267274,3.301659,86.265594
457,0.912000,9507.411394,23.471534,3.273876,3.300187,85.882248
458,0.914000,9492.993118,23.534225,3.280475,3.298719,85.754466
459,0.916000,9481.458497,23.596802,3.287070,3.297254,85.652241
460,0.918000,9487.225807,23.659333,3.293664,3.295789,85.703354
461,0.920000,9504.527739,23.721912,3.300254,3.294322,85.856692
462,0.922000,9518.946015,23.784567,3.306841,3.292853,85.984474
463,0.924000,9518.946015,23.847242,3.313425,3.291383,85.984474
464,0.926000,9530.480636,23.909927,3.320006,3.289912,86.086700
465,0.928000,9550.666223,23.972688,3.326585,3.288438,86.265594
466,0.930000,9602.572018,24.035658,3.333160,3.286959,86.725609
467,0.932000,9666.012433,24.098979,3.339733,3.285471,87.287850
468,0.934000,9700.616296,24.162593,3.346302,3.283975,87.594527
469,0.936000,9706.383607,24.226311,3.352868,3.282475,87.645639
470,0.938000,9735.220160,24.290113,3.359432,3.280973,87.901203
471,0.940000,9755.405746,24.354046,3.365992,3.279468,88.080098
472,0.942000,9798.660575,24.418158,3.372550,3.277957,88.463444
473,0.944000,9847.682715,24.482543,3.379104,3.276439,88.897902
474,0.946000,9888.053888,24.547191,3.385655,3.274914,89.255692
475,0.948000,9893.821199,24.611960,3.392204,3.273386,89.306805
476,0.950000,9870.751957,24.676642,3.398749,3.271859,89.102354
477,0.952000,9841.915404,24.741124,3.405291,3.270336,88.846790
478,0.954000,9810.195196,24.805378,3.411830,3.268817,88.565669
479,0.956000,9801.544231,24.869470,3.418366,3.267302,88.489000
480,0.958000,9798.660575,24.933495,3.424900,3.265788,88.463444
481,0.960000,9749.638436,24.997321,3.431430,3.264277,88.028985
482,0.962000,9686.198020,25.060751,3.437957,3.262776,87.466745
483,0.964000,9614.106639,25.123709,3.444481,3.261285,86.827835
484,0.966000,9533.364291,25.186140,3.451002,3.259806,86.112256
485,0.968000,9469.923876,25.248073,3.457520,3.258339,85.550015
486,0.970000,9403.599805,25.309556,3.464035,3.256881,84.962218
487,0.972000,9357.461320,25.370645,3.470548,3.255433,84.553316
488,0.974000,9308.439181,25.431397,3.477057,3.253992,84.118858
489,0.976000,9247.882421,25.491766,3.483564,3.252559,83.582173
490,0.978000,9187.325660,25.551714,3.490067,3.251136,83.045489
491,0.980000,9141.187176,25.611290,3.496568,3.249721,82.636587
492,0.982000,9097.932347,25.670549,3.503066,3.248313,82.253241
493,0.984000,9083.514071,25.729596,3.509561,3.246910,82.125459
494,0.986000,9080.630415,25.788560,3.516054,3.245508,82.099903
495,0.988000,9066.212139,25.847443,3.522543,3.244108,81.972121
496,0.990000,9043.142897,25.906179,3.529030,3.242710,81.767670
497,0.992000,9043.142897,25.964815,3.535514,3.241314,81.767670
498,0.994000,9048.910208,26.023445,3.541995,3.239918,81.818782
499,0.996000,9092.165037,26.082207,3.548474,3.238518,82.202128
500,0.998000,9144.070831,26.141253,3.554949,3.237110,82.662143
501,1.000000,9201.743936,26.200627,3.561422,3.235694,83.173271
502,1.002000,9256.533386,26.260339,3.567892,3.234269,83.658843
503,1.004000,9308.439181,26.320370,3.574359,3.232836,84.118858
504,1.006000,9374.763252,26.380756,3.580824,3.231393,84.706655
505,1.008000,9429.552702,26.441507,3.587285,3.229941,85.192226
506,1.010000,9510.295049,26.502668,3.593743,3.228479,85.907805
507,1.012000,9588.153741,26.564312,3.600199,3.227004,86.597827
508,1.014000,9642.943191,26.626357,3.606651,3.225518,87.083399
509,1.016000,9700.616296,26.688735,3.613101,3.224024,87.594527
510,1.018000,9755.405746,26.751447,3.619547,3.222521,88.080098
511,1.020000,9795.776920,26.814437,3.625991,3.221011,88.437887
512,1.022000,9810.195196,26.877573,3.632431,3.219496,88.565669
513,1.024000,9821.729817,26.940763,3.638869,3.217979,88.667895
514,1.026000,9844.799060,27.004034,3.645303,3.216460,88.872346
515,1.028000,9888.053888,27.067489,3.651735,3.214935,89.255692
516,1.030000,9919.774096,27.131155,3.658163,3.213405,89.536812
517,1.032000,9934.192373,27.194939,3.664588,3.211870,89.664594
518,1.034000,9896.704854,27.258618,3.671011,3.210338,89.332361
519,1.036000,9856.333681,27.322017,3.677430,3.208812,88.974572
520,1.038000,9815.962507,27.385126,3.683846,3.207292,88.616782
521,1.040000,9801.544231,27.448031,3.690259,3.205776,88.489000
522,1.042000,9790.009610,27.510822,3.696669,3.204263,88.386775
523,1.044000,9784.242299,27.573528,3.703076,3.202750,88.335662
524,1.046000,9752.522091,27.636085,3.709480,3.201241,88.054542
525,1.048000,9723.685539,27.698418,3.715881,3.199736,87.798978
526,1.050000,9689.081675,27.760519,3.722279,3.198237,87.492301
527,1.052000,9671.779744,27.822426,3.728674,3.196741,87.338963
528,1.054000,9686.198020,27.884294,3.735066,3.195246,87.466745
529,1.056000,9712.150918,27.946261,3.741455,3.193747,87.696752
530,1.058000,9729.452849,28.008338,3.747841,3.192246,87.850090
531,1.060000,9761.173057,28.070543,3.754224,3.190740,88.131211
532,1.062000,9790.009610,28.132911,3.760604,3.189229,88.386775
533,1.064000,9813.078852,28.195414,3.766981,3.187715,88.591226
534,1.066000,9847.682715,28.258072,3.773355,3.186196,88.897902
535,1.068000,9893.821199,28.320958,3.779726,3.184671,89.306805
536,1.070000,9968.796236,28.384198,3.786093,3.183136,89.971271
537,1.072000,10052.422238,28.447913,3.792458,3.181588,90.712406
538,1.074000,10115.862654,28.512064,3.798820,3.180030,91.274647
539,1.076000,10159.117483,28.576523,3.805178,3.178463,91.657993
540,1.078000,10205.255967,28.641235,3.811534,3.176889,92.066895
541,1.080000,10274.463693,28.706280,3.817886,3.175305,92.680248
542,1.082000,10369.624317,28.771815,3.824235,3.173709,93.523609
543,1.084000,10470.552251,28.837939,3.830581,3.172098,94.418083
544,1.086000,10536.876322,28.904559,3.836923,3.170474,95.005880
545,1.088000,10565.712875,28.971447,3.843262,3.168842,95.261444
546,1.090000,10574.363840,29.038420,3.849598,3.167207,95.338113
547,1.092000,10580.131151,29.105403,3.855931,3.165571,95.389226
548,1.094000,10608.967704,29.172461,3.862261,3.163932,95.644789
549,1.096000,10632.036946,29.239649,3.868587,3.162290,95.849241
550,1.098000,10634.920601,29.306884,3.874910,3.160645,95.874797
551,1.100000,10603.200393,29.373992,3.881230,3.159003,95.593677
552,1.102000,10551.294598,29.440802,3.887546,3.157367,95.133662
553,1.104000,10493.621493,29.507232,3.893859,3.155739,94.622534
554,1.106000,10444.599354,29.573290,3.900169,3.154120,94.188075
555,1.108000,10421.530112,29.639088,3.906476,3.152507,93.983624
556,1.110000,10381.158938,29.704652,3.912779,3.150899,93.625835
557,1.112000,10320.602177,29.769864,3.919079,3.149298,93.089150
558,1.114000,10239.859830,29.834599,3.925376,3.147709,92.373571
559,1.116000,10167.768449,29.898820,3.931670,3.146131,91.734662
560,1.118000,10112.978999,29.962610,3.937961,3.144564,91.249090
561,1.120000,10066.840515,30.026051,3.944248,3.143004,90.840188
562,1.122000,10000.516444,30.089108,3.950533,3.141453,90.252391
563,1.124000,9957.261615,30.151789,3.956814,3.139911,89.869045
564,1.126000,9905.355820,30.214140,3.963092,3.138376,89.409030
565,1.128000,9876.519267,30.276208,3.969368,3.136847,89.153466
566,1.130000,9859.217336,30.338101,3.975640,3.135323,89.000128
567,1.132000,9841.915404,30.399856,3.981909,3.133800,88.846790
568,1.134000,9833.264438,30.461499,3.988175,3.132280,88.770121
569,1.136000,9836.148094,30.523094,3.994438,3.130761,88.795677
570,1.138000,9856.333681,30.584731,4.000698,3.129239,88.974572
571,1.140000,9885.170233,30.646492,4.006955,3.127714,89.230136
572,1.142000,9914.006786,30.708403,4.013209,3.126184,89.485699
573,1.144000,9957.261615,30.770509,4.019460,3.124648,89.869045
574,1.146000,9960.145270,30.832729,4.025707,3.123109,89.894602
575,1.148000,9988.981823,30.895017,4.031952,3.121568,90.150166
576,1.150000,10026.469341,30.957481,4.038194,3.120021,90.482399
577,1.152000,10043.771272,31.020085,4.044432,3.118470,90.635737
578,1.154000,10104.328033,31.082900,4.050668,3.116913,91.172421
579,1.156000,10153.350172,31.146026,4.056900,3.115347,91.606880
580,1.158000,10164.884793,31.209308,4.063129,3.113776,91.709105
581,1.160000,10170.652104,31.272612,4.069355,3.112204,91.760218
582,1.162000,10159.117483,31.335867,4.075578,3.110633,91.657993
583,1.164000,10150.466517,31.399026,4.081797,3.109063,91.581323
584,1.166000,10147.582862,31.462118,4.088014,3.107494,91.555767
585,1.168000,10144.699207,31.525161,4.094227,3.105926,91.530211
586,1.170000,10138.931896,31.588144,4.100438,3.104358,91.479098
587,1.172000,10115.862654,31.651007,4.106645,3.102793,91.274647
588,1.174000,10072.607825,31.713631,4.112849,3.101232,90.891301
589,1.176000,10023.585686,31.775939,4.119050,3.099679,90.456842
590,1.178000,9968.796236,31.837893,4.125248,3.098134,89.971271
591,1.180000,9942.843338,31.899567,4.131442,3.096596,89.741263
592,1.182000,9931.308717,31.961094,4.137634,3.095060,89.639038
593,1.184000,9905.355820,32.022475,4.143823,3.093527,89.409030
594,1.186000,9862.100991,32.083611,4.150008,3.092000,89.025684
595,1.188000,9810.195196,32.144422,4.156191,3.090480,88.565669
596,1.190000,9772.707678,32.204928,4.162370,3.088967,88.233436
597,1.192000,9761.173057,32.265253,4.168546,3.087458,88.131211
598,1.194000,9758.289402,32.325504,4.174720,3.085950,88.105654
599,1.196000,9746.754781,32.385681,4.180890,3.084443,88.003429
600,1.198000,9738.103815,32.445766,4.187058,3.082938,87.926760
601,1.200000,9732.336504,32.505777,4.193222,3.081434,87.875647
602,1.202000,9729.452849,32.565733,4.199383,3.079930,87.850090
603,1.204000,9752.522091,32.625722,4.205542,3.078425,88.054542
604,1.206000,9810.195196,32.685929,4.211697,3.076914,88.565669
605,1.208000,9876.519267,32.746488,4.217849,3.075393,89.153466
606,1.210000,9916.890441,32.807346,4.223999,3.073863,89.511256
607,1.212000,9916.890441,32.868297,4.230145,3.072331,89.511256
608,1.214000,9925.541407,32.929244,4.236288,3.070797,89.587925
609,1.216000,9963.028925,32.990303,4.242428,3.069261,89.920158
610,1.218000,10049.538583,33.051711,4.248565,3.067714,90.686850
611,1.220000,10159.117483,33.113689,4.254699,3.066152,91.657993
612,1.222000,10271.580038,33.176317,4.260830,3.064573,92.654692
613,1.224000,10332.136799,33.239442,4.266957,3.062980,93.191376
614,1.226000,10346.555075,33.302764,4.273082,3.061381,93.319158
615,1.228000,10358.089696,33.366132,4.279203,3.059781,93.421383
616,1.230000,10401.344525,33.429635,4.285321,3.058176,93.804729
617,1.232000,10456.133975,33.493404,4.291435,3.056563,94.290301
618,1.234000,10516.690735,33.557491,4.297547,3.054941,94.826985
619,1.236000,10559.945564,33.621862,4.303655,3.053311,95.210331
620,1.238000,10577.247496,33.686383,4.309760,3.051677,95.363669
621,1.240000,10583.014806,33.750940,4.315862,3.050040,95.414782
622,1.242000,10583.014806,33.815480,4.321960,3.048404,95.414782
623,1.244000,10588.782117,33.880003,4.328055,3.046766,95.465895
624,1.246000,10626.269635,33.944623,4.334147,3.045126,95.798128
625,1.248000,10683.942740,34.009497,4.340236,3.043477,96.309256
626,1.250000,10698.361017,34.074556,4.346321,3.041824,96.437037
627,1.252000,10669.524464,34.139536,4.352403,3.040171,96.181474
628,1.254000,10652.222532,34.204340,4.358482,3.038522,96.028135
629,1.256000,10640.687911,34.269022,4.364557,3.036875,95.925910
630,1.258000,10611.851359,34.333545,4.370629,3.035232,95.670346
631,1.260000,10588.782117,34.397877,4.376698,3.033592,95.465895
632,1.262000,10559.945564,34.462016,4.382764,3.031957,95.210331
633,1.264000,10568.596530,34.526060,4.388826,3.030323,95.287000
634,1.266000,10559.945564,34.590069,4.394885,3.028689,95.210331
635,1.268000,10551.294598,34.653991,4.400941,3.027056,95.133662
636,1.270000,10548.410943,34.717844,4.406993,3.025425,95.108105
637,1.272000,10531.109012,34.781601,4.413043,3.023795,94.954767
