Repository: osanstrong/npre432-lab1

File: L6D/B02-CD-2024-T4-BW.csv
[Shared Parameters]

Comment,Charpy Impact, 
Span,40.000,mm

[Shared Data]

Test Name,B02-CD-2024-T4-BW,
Instrument,8250,
Operator,B02-AB,
Date,10/27/2025 5:45:32 PM,

[Step [1] Data]

Specimen ID,2024-T4, BW, NR 0.1082mm,
Impact Height (Nominal),740.000,mm
Total Mass,12.778,kg
Width,6.970,mm
Thickness,9.510,mm
Start Velocity,3.808,m/s
Start Time,0.000,ms
Total Time,0.598,ms
Peak Force,7843.542,N
Total Energy,8.137,J

File: L6D/B02-CD-2024-T4-BW_1_Spec_1_Ch_1.csv (part 1 of 3)
[B02-CD-2024-T4-BW]
[Specimen: 1]
[Channel: 1]

[Calculated Data]

Point ID,Time [ms],Force [N],Energy [J],Displacement [mm],Velocity [m/s],Voltage Ch1 [mV]
1,0.000000,0.000000,0.000000,0.000000,3.807987,1.750613
2,0.002000,677.658987,0.002580,0.007616,3.807953,7.756364
3,0.004000,1519.686323,0.010948,0.015232,3.807801,15.218830
4,0.006000,2211.763585,0.025156,0.022847,3.807528,21.352364
5,0.008000,2557.802216,0.043315,0.030462,3.807175,24.419131
6,0.010000,2520.314698,0.062647,0.038076,3.806797,24.086898
7,0.012000,2249.251104,0.080803,0.045689,3.806443,21.684597
8,0.014000,1983.954820,0.096916,0.053302,3.806132,19.333409
9,0.016000,1923.398059,0.111788,0.060913,3.805846,18.796725
10,0.018000,2015.675027,0.126778,0.068525,3.805557,19.614529
11,0.020000,2053.162546,0.142262,0.076136,3.805258,19.946762
12,0.022000,1914.747093,0.157360,0.083746,3.804967,18.720056
13,0.024000,1695.589294,0.171097,0.091356,3.804704,16.777770
14,0.026000,1516.802667,0.183319,0.098965,3.804472,15.193274
15,0.028000,1536.988254,0.194937,0.106574,3.804253,15.372169
16,0.030000,1880.143230,0.207936,0.114182,3.804005,18.413379
17,0.032000,2537.616630,0.224740,0.121789,3.803679,24.240236
18,0.034000,3284.483342,0.246884,0.129396,3.803243,30.859341
19,0.036000,3832.377842,0.273949,0.137002,3.802706,35.715055
20,0.038000,4074.604883,0.304015,0.144607,3.802107,37.861792
21,0.040000,4152.463576,0.335292,0.152211,3.801482,38.551814
22,0.042000,4328.366546,0.367529,0.159813,3.800838,40.110754
23,0.044000,4734.961938,0.401974,0.167414,3.800149,43.714205
24,0.046000,5395.318993,0.440467,0.175014,3.799375,49.566618
25,0.048000,6130.651084,0.484253,0.182611,3.798493,56.083498
26,0.050000,6664.127307,0.532847,0.190207,3.797511,60.811430
27,0.052000,6724.684068,0.583684,0.197801,3.796483,61.348114
28,0.054000,6309.437710,0.633162,0.205393,3.795483,57.667994
29,0.056000,5718.288382,0.678808,0.212983,3.794561,52.428934
30,0.058000,5225.183332,0.720329,0.220572,3.793724,48.058791
31,0.060000,4919.515875,0.758811,0.228158,3.792950,45.349814
32,0.062000,4691.707109,0.795263,0.235744,3.792217,43.330859
33,0.064000,4449.480067,0.829925,0.243327,3.791522,41.184122
34,0.066000,4172.649162,0.862613,0.250910,3.790866,38.730709
35,0.068000,3878.516326,0.893132,0.258491,3.790256,36.123957
36,0.070000,3717.031631,0.921919,0.266071,3.789681,34.692799
37,0.072000,3887.167292,0.950734,0.273650,3.789106,36.200626
38,0.074000,4409.108894,0.982167,0.281227,3.788476,40.826333
39,0.076000,5106.953467,1.018214,0.288803,3.787751,47.010979
40,0.078000,5698.102795,1.059137,0.296378,3.786925,52.250039
41,0.080000,5943.213492,1.103216,0.303951,3.786033,54.422332
42,0.082000,5827.867282,1.147776,0.311522,3.785132,53.400077
43,0.084000,5450.108443,1.190460,0.319092,3.784269,50.052190
44,0.086000,5083.884225,1.230320,0.326659,3.783464,46.806528
45,0.088000,4884.912012,1.268033,0.334225,3.782704,45.043137
46,0.090000,4870.493735,1.304931,0.341790,3.781960,44.915355
47,0.092000,4910.864909,1.341920,0.349353,3.781214,45.273145
48,0.094000,4853.191804,1.378836,0.356915,3.780469,44.762017
49,0.096000,4648.452280,1.414754,0.364475,3.779745,42.947513
50,0.098000,4435.061791,1.449084,0.372034,3.779054,41.056340
51,0.100000,4458.131033,1.482689,0.379591,3.778378,41.260792
52,0.102000,4861.842770,1.517900,0.387147,3.777668,44.838686
53,0.104000,5559.687343,1.557264,0.394702,3.776872,51.023333
54,0.106000,6326.739642,1.602152,0.402255,3.775961,57.821332
55,0.108000,6883.285107,1.652026,0.409806,3.774947,62.753716
56,0.110000,7105.326562,1.704824,0.417355,3.773872,64.721558
57,0.112000,7062.071733,1.758282,0.424901,3.772783,64.338212
58,0.114000,6912.121660,1.810997,0.432446,3.771709,63.009279
59,0.116000,6894.819728,1.863065,0.439988,3.770648,62.855941
60,0.118000,7116.861183,1.915891,0.447528,3.769571,64.823783
61,0.120000,7503.270988,1.970994,0.455066,3.768447,68.248339
62,0.122000,7823.356722,2.028742,0.462602,3.767267,71.085099
63,0.124000,7843.542309,2.087754,0.470135,3.766060,71.263993
64,0.126000,7532.107541,2.145651,0.477666,3.764877,68.503903
65,0.128000,7030.351526,2.200469,0.485195,3.763757,64.057091
66,0.130000,6646.825376,2.251939,0.492721,3.762706,60.658092
67,0.132000,6505.526268,2.301421,0.500246,3.761696,59.405828
68,0.134000,6499.758958,2.350337,0.507768,3.760698,59.354716
69,0.136000,6453.620473,2.399044,0.515289,3.759704,58.945813
70,0.138000,6191.207845,2.446579,0.522807,3.758734,56.620182
71,0.140000,5793.263419,2.491620,0.530324,3.757816,53.093400
72,0.142000,5398.202648,2.533671,0.537838,3.756959,49.592175
73,0.144000,5236.717953,2.573621,0.545351,3.756147,48.161017
74,0.146000,5412.620924,2.613617,0.552863,3.755333,49.719957
75,0.148000,5845.169213,2.655889,0.560373,3.754471,53.553415
76,0.150000,6306.554055,2.701507,0.567881,3.753540,57.642438
77,0.152000,6545.897442,2.749742,0.575387,3.752554,59.763618
78,0.154000,6468.038750,2.798571,0.582891,3.751555,59.073595
79,0.156000,6136.418395,2.845852,0.590393,3.750588,56.134611
80,0.158000,5770.194177,2.890503,0.597893,3.749676,52.888949
81,0.160000,5490.479616,2.932722,0.605392,3.748814,50.409979
82,0.162000,5268.438161,2.973051,0.612889,3.747992,48.442137
83,0.164000,5147.324640,3.012085,0.620384,3.747196,47.368769
84,0.166000,5046.396706,3.050279,0.627877,3.746418,46.474295
85,0.168000,4896.446633,3.087526,0.635370,3.745660,45.145363
86,0.170000,4720.543662,3.123544,0.642860,3.744927,43.586423
87,0.172000,4622.499383,3.158530,0.650349,3.744215,42.717506
88,0.174000,4734.961938,3.193563,0.657837,3.743503,43.714205
89,0.176000,5118.488088,3.230445,0.665323,3.742751,47.113205
90,0.178000,5649.080656,3.270741,0.672808,3.741928,51.815581
91,0.180000,6136.418395,3.314836,0.680291,3.741025,56.134611
92,0.182000,6459.387784,3.361951,0.687772,3.740059,58.996926
93,0.184000,6594.919581,3.410768,0.695251,3.739057,60.198077
94,0.186000,6563.199373,3.459961,0.702728,3.738047,59.916956
95,0.188000,6465.155094,3.508655,0.710203,3.737047,59.048039
96,0.190000,6436.318542,3.556862,0.717676,3.736057,58.792475
97,0.192000,6459.387784,3.605035,0.725147,3.735067,58.996926
98,0.194000,6493.991647,3.653410,0.732617,3.734073,59.303603
99,0.196000,6421.900266,3.701632,0.740084,3.733082,58.664693
100,0.198000,6222.928053,3.748831,0.747549,3.732112,56.901302
101,0.200000,5977.817355,3.794359,0.755012,3.731177,54.729009
102,0.202000,5839.401903,3.838446,0.762474,3.730272,53.502302
103,0.204000,5850.936524,3.882049,0.769933,3.729376,53.604528
104,0.206000,5891.307698,3.925835,0.777391,3.728477,53.962317
105,0.208000,5859.587490,3.969643,0.784847,3.727577,53.681197
106,0.210000,5703.870106,4.012741,0.792302,3.726692,52.301152
107,0.212000,5467.410374,4.054369,0.799754,3.725837,50.205528
108,0.214000,5216.532367,4.094171,0.807205,3.725021,47.982122
109,0.216000,5026.211119,4.132322,0.814654,3.724239,46.295400
110,0.218000,4974.305325,4.169562,0.822102,3.723476,45.835385
111,0.220000,5049.280362,4.206881,0.829548,3.722711,46.499852
112,0.222000,5150.208296,4.244847,0.836993,3.721932,47.394325
113,0.224000,5184.812159,4.283309,0.844436,3.721143,47.701002
114,0.226000,5127.139054,4.321677,0.851877,3.720356,47.189874
115,0.228000,5014.676498,4.359404,0.859317,3.719582,46.193175
116,0.230000,4985.839946,4.396598,0.866756,3.718819,45.937611
117,0.232000,5017.560154,4.433795,0.874193,3.718055,46.218731
118,0.234000,5052.164017,4.471231,0.881628,3.717287,46.525408
119,0.236000,5014.676498,4.508649,0.889062,3.716519,46.193175
120,0.238000,4907.981254,4.545523,0.896494,3.715762,45.247588
121,0.240000,4778.216767,4.581511,0.903925,3.715023,44.097551
122,0.242000,4737.845593,4.616860,0.911354,3.714298,43.739761
123,0.244000,4835.889872,4.652416,0.918782,3.713569,44.608679
124,0.246000,5017.560154,4.689003,0.926208,3.712817,46.218731
125,0.248000,5271.321817,4.727200,0.933633,3.712031,48.467694
126,0.250000,5493.363272,4.767154,0.941056,3.711209,50.435536
127,0.252000,5654.847966,4.808523,0.948478,3.710356,51.866693
128,0.254000,5781.728798,4.850952,0.955898,3.709480,52.991175
129,0.256000,5948.980803,4.894461,0.963316,3.708582,54.473445
130,0.258000,6191.207845,4.939478,0.970732,3.707651,56.620182
131,0.260000,6395.947368,4.986141,0.978146,3.706686,58.434686
132,0.262000,6499.758958,5.033935,0.985559,3.705696,59.354716
133,0.264000,6491.107992,5.082068,0.992969,3.704699,59.278046
134,0.266000,6407.481989,5.129848,1.000378,3.703710,58.536911
135,0.268000,6306.554055,5.176930,1.007784,3.702734,57.642438
136,0.270000,6191.207845,5.223200,1.015189,3.701776,56.620182
137,0.272000,6052.792392,5.268519,1.022591,3.700837,55.393475
138,0.274000,5963.399079,5.312984,1.029992,3.699916,54.601227
139,0.276000,5862.471145,5.356733,1.037391,3.699010,53.706753
140,0.278000,5683.684519,5.399438,1.044788,3.698126,52.122257
141,0.280000,5418.388235,5.440490,1.052183,3.697277,49.771069
142,0.282000,5141.557330,5.479529,1.059577,3.696470,47.317656
143,0.284000,4968.538014,5.516897,1.066969,3.695699,45.784273
144,0.286000,4910.864909,5.553404,1.074360,3.694945,45.273145
145,0.288000,4922.399530,5.589734,1.081749,3.694195,45.375370
146,0.290000,4905.097599,5.626035,1.089137,3.693446,45.222032
147,0.292000,4815.704285,5.661934,1.096523,3.692705,44.429784
148,0.294000,4683.056143,5.697007,1.103908,3.691981,43.254190
149,0.296000,4547.524346,5.731083,1.111291,3.691278,42.053040
150,0.298000,4440.829102,5.764259,1.118673,3.690594,41.107453
151,0.300000,4397.574273,5.796875,1.126053,3.689922,40.724107
152,0.302000,4403.341583,5.829346,1.133432,3.689253,40.775220
153,0.304000,4351.435788,5.861642,1.140810,3.688588,40.315205
154,0.306000,4207.253025,5.893209,1.148187,3.687937,39.037386
155,0.308000,3970.793294,5.923366,1.155562,3.687317,36.941762
156,0.310000,3702.613355,5.951659,1.162936,3.686736,34.565017
157,0.312000,3538.245005,5.978352,1.170309,3.686189,33.108303
158,0.314000,3532.477694,6.004414,1.177681,3.685655,33.057190
159,0.316000,3693.962389,6.031046,1.185052,3.685109,34.488348
160,0.318000,3936.189431,6.059162,1.192421,3.684532,36.635085
161,0.320000,4172.649162,6.089036,1.199790,3.683917,38.730709
162,0.322000,4322.599236,6.120329,1.207157,3.683272,40.059641
163,0.324000,4397.574273,6.152445,1.214523,3.682609,40.724107
164,0.326000,4403.341583,6.184853,1.221887,3.681940,40.775220
165,0.328000,4455.247378,6.217467,1.229251,3.681266,41.235235
166,0.330000,4570.593588,6.250690,1.236612,3.680579,42.257491
167,0.332000,4720.543662,6.284883,1.243973,3.679872,43.586423
168,0.334000,4772.449457,6.319813,1.251332,3.679149,44.046438
169,0.336000,4654.219591,6.354492,1.258689,3.678430,42.998626
170,0.338000,4437.945446,6.387933,1.266046,3.677739,41.081897
171,0.340000,4230.322268,6.419810,1.273400,3.677080,39.241837
172,0.342000,4091.906815,6.450409,1.280754,3.676448,38.015130
173,0.344000,4034.233710,6.480282,1.288106,3.675832,37.504002
174,0.346000,4014.048123,6.509864,1.295457,3.675222,37.325108
175,0.348000,3933.305776,6.539070,1.302807,3.674619,36.609529
176,0.350000,3794.890323,6.567466,1.310156,3.674034,35.382822
177,0.352000,3552.663281,6.594459,1.317503,3.673479,33.236085
178,0.354000,3290.250653,6.619594,1.324850,3.672963,30.910454
179,0.356000,3056.674577,6.642905,1.332195,3.672486,28.840386
180,0.358000,2895.189882,6.664762,1.339540,3.672039,27.409228
181,0.360000,2733.705187,6.685430,1.346883,3.671618,25.978070
182,0.362000,2552.034906,6.704836,1.354226,3.671224,24.368018
183,0.364000,2341.528072,6.722801,1.361568,3.670861,22.502401
184,0.366000,2116.602962,6.739165,1.368910,3.670532,20.509003
185,0.368000,1914.747093,6.753962,1.376250,3.670236,18.720056
186,0.370000,1773.447986,6.767498,1.383591,3.669967,17.467793
187,0.372000,1695.589294,6.780229,1.390930,3.669715,16.777770
188,0.374000,1681.171017,6.792620,1.398269,3.669470,16.649988
189,0.376000,1712.891225,6.805074,1.405608,3.669224,16.931108
190,0.378000,1707.123915,6.817623,1.412946,3.668976,16.879996
191,0.380000,1649.450809,6.829937,1.420284,3.668733,16.368868
192,0.382000,1583.126738,6.841797,1.427621,3.668500,15.781071
193,0.384000,1574.475773,6.853380,1.434958,3.668272,15.704402
194,0.386000,1620.614257,6.865100,1.442294,3.668042,16.113304
195,0.388000,1733.076812,6.877401,1.449630,3.667799,17.110003
196,0.390000,1810.935504,6.890399,1.456966,3.667541,17.800026
197,0.392000,1900.328817,6.904010,1.464300,3.667271,18.592274
198,0.394000,1983.954820,6.918254,1.471635,3.666986,19.333409
199,0.396000,2073.348133,6.933132,1.478968,3.666688,20.125657
200,0.398000,2203.112619,6.948811,1.486301,3.666373,21.275695
201,0.400000,2318.458830,6.965388,1.493634,3.666039,22.297950
202,0.402000,2482.827180,6.982989,1.500966,3.665683,23.754664
203,0.404000,2676.032082,7.001899,1.508297,3.665299,25.466943
204,0.406000,2825.982156,7.022064,1.515627,3.664888,26.795875
205,0.408000,2892.306227,7.043020,1.522956,3.664460,27.383672
206,0.410000,2880.771606,7.064174,1.530285,3.664028,27.281446
207,0.412000,2883.655261,7.085294,1.537612,3.663596,27.307003
208,0.414000,2900.957192,7.106485,1.544939,3.663163,27.460341
209,0.416000,2921.142779,7.127811,1.552265,3.662727,27.639236
210,0.418000,2912.491813,7.149177,1.559590,3.662290,27.562567
211,0.420000,2814.447535,7.170149,1.566914,3.661862,26.693649
212,0.422000,2678.915737,7.190264,1.574237,3.661451,25.492499
213,0.424000,2514.547388,7.209279,1.581560,3.661064,24.035785
214,0.426000,2350.179038,7.227088,1.588882,3.660703,22.579071
215,0.428000,2214.647240,7.243798,1.596203,3.660366,21.377920
216,0.430000,2116.602962,7.259651,1.603523,3.660046,20.509003
217,0.432000,2027.209649,7.274817,1.610843,3.659742,19.716755
218,0.434000,1937.816335,7.289327,1.618162,3.659451,18.924507
219,0.436000,1796.517228,7.302992,1.625481,3.659178,17.672244
220,0.438000,1640.799844,7.315570,1.632799,3.658929,16.292199
221,0.440000,1542.755565,7.327218,1.640116,3.658699,15.423281
222,0.442000,1487.966115,7.338306,1.647434,3.658482,14.937710
223,0.444000,1418.758389,7.348940,1.654750,3.658274,14.324357
224,0.446000,1346.667007,7.359056,1.662067,3.658077,13.685447
225,0.448000,1271.691970,7.368634,1.669383,3.657892,13.020981
226,0.450000,1225.553486,7.377769,1.676698,3.657716,12.612078
227,0.452000,1228.437141,7.386744,1.684014,3.657544,12.637635
228,0.454000,1251.506383,7.395815,1.691328,3.657369,12.842086
229,0.456000,1263.041004,7.405011,1.698643,3.657192,12.944312
230,0.458000,1286.110247,7.414333,1.705957,3.657012,13.148763
231,0.460000,1326.481420,7.423888,1.713271,3.656827,13.506552
232,0.462000,1361.085283,7.433715,1.720585,3.656637,13.813229
233,0.464000,1410.107423,7.443848,1.727898,3.656439,14.247687
234,0.466000,1525.453633,7.454582,1.735210,3.656229,15.269943
235,0.468000,1701.356604,7.466379,1.742522,3.655996,16.828883
236,0.470000,1891.677851,7.479515,1.749834,3.655735,18.515605
237,0.472000,2050.278891,7.493925,1.757145,3.655446,19.921206
238,0.474000,2151.206825,7.509283,1.764456,3.655137,20.815680
239,0.476000,2246.367448,7.525356,1.771766,3.654812,21.659040
240,0.478000,2370.364625,7.542228,1.779075,3.654470,22.757965
241,0.480000,2526.082009,7.560121,1.786384,3.654107,24.138010
242,0.482000,2647.195530,7.579024,1.793692,3.653722,25.211379
243,0.484000,2707.752290,7.598588,1.800999,3.653322,25.748063
244,0.486000,2693.334014,7.618319,1.808305,3.652919,25.620281
245,0.488000,2638.544564,7.637795,1.815610,3.652521,25.134710
246,0.490000,2560.685872,7.656784,1.822915,3.652134,24.444687
247,0.492000,2497.245456,7.675255,1.830219,3.651758,23.882446
248,0.494000,2459.757938,7.693356,1.837522,3.651390,23.550213
249,0.496000,2436.688695,7.711234,1.844824,3.651026,23.345762
250,0.498000,2364.597314,7.728763,1.852126,3.650670,22.706852
251,0.500000,2229.065517,7.745532,1.859427,3.650330,21.505702
252,0.502000,2081.999098,7.761268,1.866727,3.650012,20.202326
253,0.504000,1955.118267,7.776003,1.874027,3.649716,19.077845
254,0.506000,1906.096128,7.790095,1.881326,3.649433,18.643386
255,0.508000,1851.306678,7.803807,1.888625,3.649159,18.157815
256,0.510000,1759.029709,7.816981,1.895923,3.648896,17.340011
257,0.512000,1626.381567,7.829334,1.903221,3.648651,16.164417
258,0.514000,1441.827631,7.840528,1.910518,3.648430,14.528808
259,0.516000,1280.342936,7.850460,1.917814,3.648237,13.097650
260,0.518000,1150.578449,7.859328,1.925111,3.648066,11.947612
261,0.520000,1064.068791,7.867407,1.932407,3.647912,11.180921
262,0.522000,1038.115894,7.875076,1.939702,3.647767,10.950913
263,0.524000,1017.930307,7.882575,1.946998,3.647626,10.772018
264,0.526000,966.024513,7.889812,1.954293,3.647491,10.312003
265,0.528000,879.514855,7.896543,1.961588,3.647366,9.545312
266,0.530000,836.260026,7.902801,1.968882,3.647251,9.161966
267,0.532000,888.165821,7.909091,1.976177,3.647136,9.621981
268,0.534000,1009.279342,7.916011,1.983471,3.647007,10.695349
269,0.536000,1110.207276,7.923741,1.990765,3.646861,11.589823
270,0.538000,1176.531347,7.932080,1.998058,3.646701,12.177620
271,0.540000,1173.647691,7.940650,2.005351,3.646537,12.152063
272,0.542000,1182.298657,7.949241,2.012644,3.646372,12.228733
273,0.544000,1222.669831,7.958010,2.019937,3.646204,12.586522
274,0.546000,1248.622728,7.967021,2.027229,3.646030,12.816530
275,0.548000,1297.644868,7.976304,2.034521,3.645850,13.250988
276,0.550000,1372.619904,7.986039,2.041813,3.645661,13.915454
277,0.552000,1415.874733,7.996205,2.049104,3.645462,14.298800
278,0.554000,1407.223767,8.006496,2.056394,3.645261,14.222131
279,0.556000,1384.154525,8.016671,2.063685,3.645062,14.017680
280,0.558000,1372.619904,8.026719,2.070975,3.644866,13.915454
281,0.560000,1415.874733,8.036883,2.078264,3.644667,14.298800
282,0.562000,1450.478596,8.047329,2.085553,3.644463,14.605477
283,0.564000,1450.478596,8.057902,2.092842,3.644255,14.605477
284,0.566000,1412.991078,8.068337,2.100130,3.644051,14.273244
285,0.568000,1335.132386,8.078351,2.107418,3.643855,13.583221
286,0.570000,1237.088107,8.087723,2.114706,3.643673,12.714304
287,0.572000,1115.974586,8.096297,2.121993,3.643509,11.640936
288,0.574000,997.744720,8.103998,2.129280,3.643363,10.593124
289,0.576000,893.933131,8.110890,2.136566,3.643235,9.673094
290,0.578000,807.423473,8.117088,2.143853,3.643121,8.906402
291,0.580000,683.426297,8.122520,2.151139,3.643024,7.807477
292,0.582000,539.243534,8.126974,2.158425,3.642948,6.529658
293,0.584000,392.177116,8.130367,2.165711,3.642895,5.226282
294,0.586000,268.179940,8.132772,2.172997,3.642863,4.127357
295,0.588000,193.204903,8.134453,2.180282,3.642846,3.462891
296,0.590000,123.997177,8.135609,2.187568,3.642841,2.849537
297,0.592000,86.509658,8.136376,2.194854,3.642844,2.517304
298,0.594000,60.556761,8.136911,2.202139,3.642852,2.287297
299,0.596000,43.254829,8.137289,2.209425,3.642864,2.133959
300,0.598000,-2.883655,8.137437,2.216711,3.642880,1.725056

[Raw Data]

Point ID,Time [ms],Force [N],Voltage Ch1 [mV]
1,-3.856000,165.810177,1.469492
2,-3.854000,191.763075,1.699500
3,-3.852000,188.879420,1.673944
4,-3.850000,177.344799,1.571718
5,-3.848000,154.275556,1.367267
6,-3.846000,142.740935,1.265041
7,-3.844000,162.926522,1.443936
8,-3.842000,174.461143,1.546162
9,-3.840000,180.228454,1.597274
10,-3.838000,174.461143,1.546162
11,-3.836000,157.159212,1.392823
12,-3.834000,145.624591,1.290598
13,-3.832000,154.275556,1.367267
14,-3.830000,168.693833,1.495049
15,-3.828000,174.461143,1.546162
16,-3.826000,171.577488,1.520605
17,-3.824000,171.577488,1.520605
18,-3.822000,165.810177,1.469492
19,-3.820000,154.275556,1.367267
20,-3.818000,165.810177,1.469492
21,-3.816000,174.461143,1.546162
22,-3.814000,177.344799,1.571718
23,-3.812000,160.042867,1.418380
24,-3.810000,157.159212,1.392823
25,-3.808000,154.275556,1.367267
26,-3.806000,157.159212,1.392823
27,-3.804000,171.577488,1.520605
28,-3.802000,171.577488,1.520605
29,-3.800000,174.461143,1.546162
30,-3.798000,162.926522,1.443936
31,-3.796000,160.042867,1.418380
32,-3.794000,160.042867,1.418380
33,-3.792000,180.228454,1.597274
34,-3.790000,180.228454,1.597274
35,-3.788000,165.810177,1.469492
36,-3.786000,154.275556,1.367267
37,-3.784000,157.159212,1.392823
38,-3.782000,174.461143,1.546162
39,-3.780000,180.228454,1.597274
40,-3.778000,180.228454,1.597274
41,-3.776000,168.693833,1.495049
42,-3.774000,157.159212,1.392823
43,-3.772000,162.926522,1.443936
44,-3.770000,165.810177,1.469492
45,-3.768000,168.693833,1.495049
46,-3.766000,174.461143,1.546162
47,-3.764000,171.577488,1.520605
48,-3.762000,168.693833,1.495049
49,-3.760000,160.042867,1.418380
50,-3.758000,151.391901,1.341710
51,-3.756000,171.577488,1.520605
52,-3.754000,171.577488,1.520605
53,-3.752000,165.810177,1.469492
54,-3.750000,174.461143,1.546162
55,-3.748000,160.042867,1.418380
56,-3.746000,154.275556,1.367267
57,-3.744000,160.042867,1.418380
58,-3.742000,165.810177,1.469492
59,-3.740000,168.693833,1.495049
60,-3.738000,168.693833,1.495049
61,-3.736000,162.926522,1.443936
62,-3.734000,157.159212,1.392823
63,-3.732000,154.275556,1.367267
64,-3.730000,157.159212,1.392823
65,-3.728000,165.810177,1.469492
66,-3.726000,174.461143,1.546162
67,-3.724000,180.228454,1.597274
68,-3.722000,168.693833,1.495049
69,-3.720000,157.159212,1.392823
70,-3.718000,157.159212,1.392823
71,-3.716000,168.693833,1.495049
72,-3.714000,177.344799,1.571718
73,-3.712000,168.693833,1.495049
74,-3.710000,174.461143,1.546162
75,-3.708000,162.926522,1.443936
76,-3.706000,157.159212,1.392823
77,-3.704000,180.228454,1.597274
78,-3.702000,171.577488,1.520605
79,-3.700000,160.042867,1.418380
80,-3.698000,136.973625,1.213929
81,-3.696000,145.624591,1.290598
82,-3.694000,154.275556,1.367267
83,-3.692000,168.693833,1.495049
84,-3.690000,171.577488,1.520605
85,-3.688000,171.577488,1.520605
86,-3.686000,162.926522,1.443936
87,-3.684000,148.508246,1.316154
88,-3.682000,168.693833,1.495049
89,-3.680000,174.461143,1.546162
90,-3.678000,174.461143,1.546162
91,-3.676000,165.810177,1.469492
92,-3.674000,154.275556,1.367267
93,-3.672000,142.740935,1.265041
94,-3.670000,154.275556,1.367267
95,-3.668000,160.042867,1.418380
96,-3.666000,165.810177,1.469492
97,-3.664000,165.810177,1.469492
98,-3.662000,168.693833,1.495049
99,-3.660000,165.810177,1.469492
100,-3.658000,145.624591,1.290598
101,-3.656000,145.624591,1.290598
102,-3.654000,148.508246,1.316154
103,-3.652000,171.577488,1.520605
104,-3.650000,177.344799,1.571718
105,-3.648000,168.693833,1.495049
106,-3.646000,154.275556,1.367267
107,-3.644000,162.926522,1.443936
108,-3.642000,185.995764,1.648387
109,-3.640000,197.530385,1.750613
110,-3.638000,162.926522,1.443936
111,-3.636000,134.089970,1.188372
112,-3.634000,142.740935,1.265041
113,-3.632000,162.926522,1.443936
114,-3.630000,185.995764,1.648387
115,-3.628000,197.530385,1.750613
116,-3.626000,180.228454,1.597274
117,-3.624000,151.391901,1.341710
118,-3.622000,128.322659,1.137259
119,-3.620000,157.159212,1.392823
120,-3.618000,183.112109,1.622831
121,-3.616000,177.344799,1.571718
122,-3.614000,183.112109,1.622831
123,-3.612000,171.577488,1.520605
124,-3.610000,148.508246,1.316154
125,-3.608000,139.857280,1.239485
126,-3.606000,160.042867,1.418380
127,-3.604000,180.228454,1.597274
128,-3.602000,180.228454,1.597274
129,-3.600000,171.577488,1.520605
130,-3.598000,151.391901,1.341710
131,-3.596000,142.740935,1.265041
132,-3.594000,165.810177,1.469492
133,-3.592000,183.112109,1.622831
134,-3.590000,194.646730,1.725056
135,-3.588000,177.344799,1.571718
136,-3.586000,151.391901,1.341710
137,-3.584000,131.206314,1.162816
138,-3.582000,136.973625,1.213929
139,-3.580000,171.577488,1.520605
140,-3.578000,194.646730,1.725056
141,-3.576000,194.646730,1.725056
142,-3.574000,157.159212,1.392823
143,-3.572000,145.624591,1.290598
144,-3.570000,142.740935,1.265041
145,-3.568000,168.693833,1.495049
146,-3.566000,180.228454,1.597274
147,-3.564000,174.461143,1.546162
148,-3.562000,160.042867,1.418380
149,-3.560000,142.740935,1.265041
150,-3.558000,142.740935,1.265041
151,-3.556000,157.159212,1.392823
152,-3.554000,171.577488,1.520605
153,-3.552000,165.810177,1.469492
154,-3.550000,165.810177,1.469492
155,-3.548000,160.042867,1.418380
156,-3.546000,154.275556,1.367267
157,-3.544000,177.344799,1.571718
158,-3.542000,177.344799,1.571718
159,-3.540000,188.879420,1.673944
160,-3.538000,174.461143,1.546162
161,-3.536000,154.275556,1.367267
162,-3.534000,142.740935,1.265041
163,-3.532000,142.740935,1.265041
164,-3.530000,168.693833,1.495049
165,-3.528000,185.995764,1.648387
166,-3.526000,183.112109,1.622831
167,-3.524000,162.926522,1.443936
168,-3.522000,136.973625,1.213929
169,-3.520000,139.857280,1.239485
170,-3.518000,165.810177,1.469492
171,-3.516000,191.763075,1.699500
172,-3.514000,194.646730,1.725056
173,-3.512000,168.693833,1.495049
174,-3.510000,136.973625,1.213929
175,-3.508000,151.391901,1.341710
176,-3.506000,174.461143,1.546162
177,-3.504000,194.646730,1.725056
178,-3.502000,197.530385,1.750613
179,-3.500000,174.461143,1.546162
180,-3.498000,151.391901,1.341710
181,-3.496000,145.624591,1.290598
182,-3.494000,162.926522,1.443936
183,-3.492000,183.112109,1.622831
184,-3.490000,194.646730,1.725056
185,-3.488000,174.461143,1.546162
186,-3.486000,145.624591,1.290598
187,-3.484000,142.740935,1.265041
188,-3.482000,160.042867,1.418380
189,-3.480000,177.344799,1.571718
190,-3.478000,200.414041,1.776169
191,-3.476000,180.228454,1.597274
192,-3.474000,151.391901,1.341710
193,-3.472000,148.508246,1.316154
194,-3.470000,145.624591,1.290598
195,-3.468000,168.693833,1.495049
196,-3.466000,183.112109,1.622831
197,-3.464000,174.461143,1.546162
198,-3.462000,162.926522,1.443936
199,-3.460000,148.508246,1.316154
200,-3.458000,145.624591,1.290598
201,-3.456000,162.926522,1.443936
202,-3.454000,180.228454,1.597274
203,-3.452000,191.763075,1.699500
204,-3.450000,177.344799,1.571718
205,-3.448000,145.624591,1.290598
206,-3.446000,142.740935,1.265041
207,-3.444000,154.275556,1.367267
208,-3.442000,165.810177,1.469492
209,-3.440000,177.344799,1.571718
210,-3.438000,191.763075,1.699500
211,-3.436000,183.112109,1.622831
212,-3.434000,151.391901,1.341710
213,-3.432000,139.857280,1.239485
214,-3.430000,160.042867,1.418380
215,-3.428000,177.344799,1.571718
216,-3.426000,177.344799,1.571718
217,-3.424000,168.693833,1.495049
218,-3.422000,139.857280,1.239485
219,-3.420000,142.740935,1.265041
220,-3.418000,157.159212,1.392823
221,-3.416000,185.995764,1.648387
222,-3.414000,191.763075,1.699500
223,-3.412000,162.926522,1.443936
224,-3.410000,131.206314,1.162816
225,-3.408000,125.439004,1.111703
226,-3.406000,142.740935,1.265041
227,-3.404000,174.461143,1.546162
228,-3.402000,185.995764,1.648387
229,-3.400000,177.344799,1.571718
230,-3.398000,157.159212,1.392823
231,-3.396000,160.042867,1.418380
232,-3.394000,168.693833,1.495049
233,-3.392000,174.461143,1.546162
234,-3.390000,171.577488,1.520605
235,-3.388000,165.810177,1.469492
236,-3.386000,142.740935,1.265041
237,-3.384000,148.508246,1.316154
238,-3.382000,154.275556,1.367267
239,-3.380000,183.112109,1.622831
240,-3.378000,194.646730,1.725056
241,-3.376000,171.577488,1.520605
242,-3.374000,160.042867,1.418380
243,-3.372000,154.275556,1.367267
244,-3.370000,157.159212,1.392823
245,-3.368000,162.926522,1.443936
246,-3.366000,177.344799,1.571718
247,-3.364000,174.461143,1.546162
248,-3.362000,171.577488,1.520605
249,-3.360000,142.740935,1.265041
250,-3.358000,142.740935,1.265041
251,-3.356000,162.926522,1.443936
252,-3.354000,177.344799,1.571718
253,-3.352000,177.344799,1.571718
254,-3.350000,154.275556,1.367267
255,-3.348000,142.740935,1.265041
256,-3.346000,142.740935,1.265041
257,-3.344000,151.391901,1.341710
258,-3.342000,168.693833,1.495049
259,-3.340000,183.112109,1.622831
260,-3.338000,174.461143,1.546162
261,-3.336000,154.275556,1.367267
262,-3.334000,142.740935,1.265041
263,-3.332000,148.508246,1.316154
264,-3.330000,168.693833,1.495049
265,-3.328000,177.344799,1.571718
266,-3.326000,174.461143,1.546162
267,-3.324000,160.042867,1.418380
268,-3.322000,139.857280,1.239485
269,-3.320000,151.391901,1.341710
270,-3.318000,171.577488,1.520605
271,-3.316000,185.995764,1.648387
272,-3.314000,177.344799,1.571718
273,-3.312000,160.042867,1.418380
274,-3.310000,151.391901,1.341710
275,-3.308000,160.042867,1.418380
276,-3.306000,177.344799,1.571718
277,-3.304000,194.646730,1.725056
278,-3.302000,194.646730,1.725056
279,-3.300000,171.577488,1.520605
280,-3.298000,148.508246,1.316154
281,-3.296000,139.857280,1.239485
282,-3.294000,160.042867,1.418380
283,-3.292000,188.879420,1.673944
284,-3.290000,200.414041,1.776169
285,-3.288000,194.646730,1.725056
286,-3.286000,154.275556,1.367267
287,-3.284000,142.740935,1.265041
288,-3.282000,151.391901,1.341710
289,-3.280000,183.112109,1.622831
290,-3.278000,188.879420,1.673944
291,-3.276000,177.344799,1.571718
292,-3.274000,145.624591,1.290598
293,-3.272000,139.857280,1.239485
294,-3.270000,154.275556,1.367267
295,-3.268000,174.461143,1.546162
296,-3.266000,197.530385,1.750613
297,-3.264000,174.461143,1.546162
298,-3.262000,151.391901,1.341710
299,-3.260000,139.857280,1.239485
300,-3.258000,160.042867,1.418380
301,-3.256000,165.810177,1.469492
302,-3.254000,183.112109,1.622831
303,-3.252000,177.344799,1.571718
304,-3.250000,168.693833,1.495049
305,-3.248000,151.391901,1.341710
306,-3.246000,139.857280,1.239485
307,-3.244000,145.624591,1.290598
308,-3.242000,165.810177,1.469492
309,-3.240000,197.530385,1.750613
310,-3.238000,183.112109,1.622831
311,-3.236000,157.159212,1.392823
312,-3.234000,136.973625,1.213929
313,-3.232000,142.740935,1.265041
314,-3.230000,157.159212,1.392823
315,-3.228000,171.577488,1.520605
316,-3.226000,180.228454,1.597274
317,-3.224000,162.926522,1.443936
318,-3.222000,162.926522,1.443936
319,-3.220000,151.391901,1.341710
320,-3.218000,162.926522,1.443936
321,-3.216000,162.926522,1.443936
322,-3.214000,157.159212,1.392823
323,-3.212000,165.810177,1.469492
324,-3.210000,157.159212,1.392823
325,-3.208000,162.926522,1.443936
326,-3.206000,168.693833,1.495049
327,-3.204000,174.461143,1.546162
328,-3.202000,174.461143,1.546162
329,-3.200000,162.926522,1.443936
330,-3.198000,157.159212,1.392823
331,-3.196000,151.391901,1.341710
332,-3.194000,154.275556,1.367267
333,-3.192000,160.042867,1.418380
334,-3.190000,177.344799,1.571718
335,-3.188000,174.461143,1.546162
336,-3.186000,160.042867,1.418380
337,-3.184000,145.624591,1.290598
338,-3.182000,148.508246,1.316154
339,-3.180000,162.926522,1.443936
340,-3.178000,180.228454,1.597274
341,-3.176000,183.112109,1.622831
342,-3.174000,180.228454,1.597274
343,-3.172000,162.926522,1.443936
344,-3.170000,160.042867,1.418380
345,-3.168000,157.159212,1.392823
346,-3.166000,165.810177,1.469492
347,-3.164000,174.461143,1.546162
348,-3.162000,168.693833,1.495049
349,-3.160000,162.926522,1.443936
350,-3.158000,145.624591,1.290598
351,-3.156000,148.508246,1.316154
352,-3.154000,165.810177,1.469492
353,-3.152000,185.995764,1.648387
354,-3.150000,185.995764,1.648387
355,-3.148000,185.995764,1.648387
356,-3.146000,154.275556,1.367267
357,-3.144000,151.391901,1.341710
358,-3.142000,157.159212,1.392823
359,-3.140000,165.810177,1.469492
360,-3.138000,171.577488,1.520605
361,-3.136000,162.926522,1.443936
362,-3.134000,142.740935,1.265041
363,-3.132000,154.275556,1.367267
364,-3.130000,165.810177,1.469492
365,-3.128000,180.228454,1.597274
366,-3.126000,174.461143,1.546162
367,-3.124000,162.926522,1.443936
368,-3.122000,157.159212,1.392823
369,-3.120000,151.391901,1.341710
370,-3.118000,160.042867,1.418380
371,-3.116000,162.926522,1.443936
372,-3.114000,160.042867,1.418380
373,-3.112000,162.926522,1.443936
374,-3.110000,168.693833,1.495049
375,-3.108000,162.926522,1.443936
376,-3.106000,177.344799,1.571718
377,-3.104000,183.112109,1.622831
378,-3.102000,165.810177,1.469492
379,-3.100000,157.159212,1.392823
380,-3.098000,157.159212,1.392823
381,-3.096000,162.926522,1.443936
382,-3.094000,165.810177,1.469492
383,-3.092000,177.344799,1.571718
384,-3.090000,165.810177,1.469492
385,-3.088000,160.042867,1.418380
386,-3.086000,154.275556,1.367267
387,-3.084000,154.275556,1.367267
388,-3.082000,160.042867,1.418380
389,-3.080000,174.461143,1.546162
390,-3.078000,188.879420,1.673944
391,-3.076000,171.577488,1.520605
392,-3.074000,139.857280,1.239485
393,-3.072000,139.857280,1.239485
394,-3.070000,148.508246,1.316154
395,-3.068000,171.577488,1.520605
396,-3.066000,183.112109,1.622831
397,-3.064000,188.879420,1.673944
398,-3.062000,174.461143,1.546162
399,-3.060000,154.275556,1.367267
400,-3.058000,157.159212,1.392823
401,-3.056000,168.693833,1.495049
402,-3.054000,174.461143,1.546162
403,-3.052000,151.391901,1.341710
404,-3.050000,148.508246,1.316154
405,-3.048000,151.391901,1.341710
406,-3.046000,165.810177,1.469492
407,-3.044000,171.577488,1.520605
408,-3.042000,171.577488,1.520605
409,-3.040000,160.042867,1.418380
410,-3.038000,151.391901,1.341710
411,-3.036000,145.624591,1.290598
412,-3.034000,174.461143,1.546162
413,-3.032000,174.461143,1.546162
414,-3.030000,162.926522,1.443936
415,-3.028000,160.042867,1.418380
416,-3.026000,168.693833,1.495049
417,-3.024000,160.042867,1.418380
418,-3.022000,151.391901,1.341710
419,-3.020000,145.624591,1.290598
420,-3.018000,160.042867,1.418380
421,-3.016000,165.810177,1.469492
422,-3.014000,177.344799,1.571718
423,-3.012000,162.926522,1.443936
424,-3.010000,151.391901,1.341710
425,-3.008000,154.275556,1.367267
426,-3.006000,157.159212,1.392823
427,-3.004000,183.112109,1.622831
428,-3.002000,183.112109,1.622831
429,-3.000000,168.693833,1.495049
430,-2.998000,145.624591,1.290598
431,-2.996000,145.624591,1.290598
432,-2.994000,157.159212,1.392823
433,-2.992000,168.693833,1.495049
434,-2.990000,177.344799,1.571718
435,-2.988000,157.159212,1.392823
436,-2.986000,145.624591,1.290598
437,-2.984000,148.508246,1.316154
438,-2.982000,157.159212,1.392823
439,-2.980000,177.344799,1.571718
440,-2.978000,183.112109,1.622831
441,-2.976000,174.461143,1.546162
442,-2.974000,162.926522,1.443936
443,-2.972000,148.508246,1.316154
444,-2.970000,151.391901,1.341710
445,-2.968000,157.159212,1.392823
446,-2.966000,165.810177,1.469492
447,-2.964000,174.461143,1.546162
448,-2.962000,171.577488,1.520605
449,-2.960000,148.508246,1.316154
450,-2.958000,148.508246,1.316154
451,-2.956000,148.508246,1.316154
452,-2.954000,160.042867,1.418380
453,-2.952000,162.926522,1.443936
454,-2.950000,168.693833,1.495049
455,-2.948000,160.042867,1.418380
456,-2.946000,162.926522,1.443936
457,-2.944000,157.159212,1.392823
458,-2.942000,157.159212,1.392823
459,-2.940000,151.391901,1.341710
460,-2.938000,151.391901,1.341710
461,-2.936000,165.810177,1.469492
462,-2.934000,174.461143,1.546162
463,-2.932000,174.461143,1.546162
464,-2.930000,174.461143,1.546162
465,-2.928000,160.042867,1.418380
466,-2.926000,151.391901,1.341710
467,-2.924000,151.391901,1.341710
468,-2.922000,168.693833,1.495049
469,-2.920000,174.461143,1.546162
470,-2.918000,168.693833,1.495049
471,-2.916000,151.391901,1.341710
472,-2.914000,157.159212,1.392823
473,-2.912000,160.042867,1.418380
474,-2.910000,177.344799,1.571718
475,-2.908000,171.577488,1.520605
476,-2.906000,162.926522,1.443936
477,-2.904000,145.624591,1.290598
478,-2.902000,151.391901,1.341710
479,-2.900000,148.508246,1.316154
480,-2.898000,174.461143,1.546162
481,-2.896000,191.763075,1.699500
482,-2.894000,177.344799,1.571718
483,-2.892000,151.391901,1.341710
484,-2.890000,136.973625,1.213929
485,-2.888000,148.508246,1.316154
486,-2.886000,174.461143,1.546162
487,-2.884000,188.879420,1.673944
488,-2.882000,188.879420,1.673944
489,-2.880000,165.810177,1.469492
490,-2.878000,148.508246,1.316154
491,-2.876000,136.973625,1.213929
492,-2.874000,145.624591,1.290598
493,-2.872000,165.810177,1.469492
494,-2.870000,188.879420,1.673944
495,-2.868000,185.995764,1.648387
496,-2.866000,174.461143,1.546162
497,-2.864000,162.926522,1.443936
498,-2.862000,145.624591,1.290598
499,-2.860000,136.973625,1.213929
500,-2.858000,162.926522,1.443936
501,-2.856000,188.879420,1.673944
502,-2.854000,183.112109,1.622831
503,-2.852000,165.810177,1.469492
504,-2.850000,139.857280,1.239485
505,-2.848000,134.089970,1.188372
506,-2.846000,162.926522,1.443936
507,-2.844000,174.461143,1.546162
508,-2.842000,194.646730,1.725056
509,-2.840000,180.228454,1.597274
510,-2.838000,168.693833,1.495049
511,-2.836000,142.740935,1.265041
512,-2.834000,145.624591,1.290598
513,-2.832000,160.042867,1.418380
514,-2.830000,177.344799,1.571718
515,-2.828000,183.112109,1.622831
516,-2.826000,174.461143,1.546162
517,-2.824000,157.159212,1.392823
518,-2.822000,154.275556,1.367267
519,-2.820000,160.042867,1.418380
520,-2.818000,157.159212,1.392823
521,-2.816000,157.159212,1.392823
522,-2.814000,145.624591,1.290598
523,-2.812000,154.275556,1.367267
524,-2.810000,157.159212,1.392823
525,-2.808000,171.577488,1.520605
526,-2.806000,171.577488,1.520605
527,-2.804000,165.810177,1.469492
528,-2.802000,151.391901,1.341710
529,-2.800000,160.042867,1.418380
530,-2.798000,160.042867,1.418380
531,-2.796000,160.042867,1.418380
532,-2.794000,165.810177,1.469492
533,-2.792000,180.228454,1.597274
534,-2.790000,174.461143,1.546162
535,-2.788000,157.159212,1.392823
536,-2.786000,154.275556,1.367267
537,-2.784000,134.089970,1.188372
538,-2.782000,148.508246,1.316154
539,-2.780000,188.879420,1.673944
540,-2.778000,188.879420,1.673944
541,-2.776000,165.810177,1.469492
542,-2.774000,145.624591,1.290598
543,-2.772000,139.857280,1.239485
544,-2.770000,157.159212,1.392823
545,-2.768000,174.461143,1.546162
546,-2.766000,183.112109,1.622831
547,-2.764000,177.344799,1.571718
548,-2.762000,162.926522,1.443936
549,-2.760000,154.275556,1.367267
550,-2.758000,165.810177,1.469492
551,-2.756000,168.693833,1.495049
552,-2.754000,177.344799,1.571718
553,-2.752000,174.461143,1.546162
554,-2.750000,157.159212,1.392823
555,-2.748000,142.740935,1.265041
556,-2.746000,157.159212,1.392823
557,-2.744000,165.810177,1.469492
558,-2.742000,180.228454,1.597274
559,-2.740000,174.461143,1.546162
560,-2.738000,160.042867,1.418380
561,-2.736000,151.391901,1.341710
562,-2.734000,157.159212,1.392823
563,-2.732000,168.693833,1.495049
564,-2.730000,177.344799,1.571718
565,-2.728000,183.112109,1.622831
566,-2.726000,168.693833,1.495049
567,-2.724000,162.926522,1.443936
568,-2.722000,157.159212,1.392823
569,-2.720000,157.159212,1.392823
570,-2.718000,157.159212,1.392823
571,-2.716000,165.810177,1.469492
572,-2.714000,162.926522,1.443936
573,-2.712000,165.810177,1.469492
574,-2.710000,168.693833,1.495049
575,-2.708000,174.461143,1.546162
576,-2.706000,174.461143,1.546162
577,-2.704000,171.577488,1.520605
578,-2.702000,160.042867,1.418380
579,-2.700000,151.391901,1.341710
580,-2.698000,162.926522,1.443936
581,-2.696000,160.042867,1.418380
582,-2.694000,157.159212,1.392823
583,-2.692000,162.926522,1.443936
584,-2.690000,165.810177,1.469492
585,-2.688000,180.228454,1.597274
586,-2.686000,174.461143,1.546162
587,-2.684000,171.577488,1.520605
588,-2.682000,160.042867,1.418380
589,-2.680000,168.693833,1.495049
590,-2.678000,162.926522,1.443936
591,-2.676000,174.461143,1.546162
592,-2.674000,174.461143,1.546162
593,-2.672000,177.344799,1.571718
594,-2.670000,154.275556,1.367267
595,-2.668000,154.275556,1.367267
596,-2.666000,151.391901,1.341710
597,-2.664000,168.693833,1.495049
598,-2.662000,174.461143,1.546162
599,-2.660000,168.693833,1.495049
600,-2.658000,162.926522,1.443936
601,-2.656000,162.926522,1.443936
602,-2.654000,157.159212,1.392823
603,-2.652000,174.461143,1.546162
604,-2.650000,165.810177,1.469492
605,-2.648000,174.461143,1.546162
606,-2.646000,174.461143,1.546162
607,-2.644000,165.810177,1.469492
608,-2.642000,165.810177,1.469492
609,-2.640000,171.577488,1.520605
610,-2.638000,165.810177,1.469492
611,-2.636000,157.159212,1.392823
612,-2.634000,154.275556,1.367267
613,-2.632000,160.042867,1.418380
614,-2.630000,177.344799,1.571718
615,-2.628000,174.461143,1.546162
616,-2.626000,174.461143,1.546162
617,-2.624000,162.926522,1.443936
618,-2.622000,162.926522,1.443936
619,-2.620000,154.275556,1.367267
620,-2.618000,165.810177,1.469492
621,-2.616000,174.461143,1.546162
622,-2.614000,174.461143,1.546162
623,-2.612000,160.042867,1.418380
624,-2.610000,142.740935,1.265041
625,-2.608000,142.740935,1.265041
626,-2.606000,168.693833,1.495049
627,-2.604000,177.344799,1.571718
628,-2.602000,177.344799,1.571718
629,-2.600000,151.391901,1.341710
630,-2.598000,139.857280,1.239485
