Repository: osanstrong/npre432-lab1

File: L6D/N01-A-1045HR-0C_1_Spec_1_Ch_1.csv (part 1 of 3)
[NO1-A-1045HR-0C]
[Specimen: 1]
[Channel: 1]

[Calculated Data]

Point ID,Time [ms],Force [N],Energy [J],Displacement [mm],Velocity [m/s],Voltage Ch1 [mV]
1,0.000000,0.000000,0.000000,0.000000,3.775260,-1.447181
2,0.002000,136.240818,0.000514,0.007551,3.775269,-0.284489
3,0.004000,336.253933,0.002298,0.015101,3.775252,1.422443
4,0.006000,663.811643,0.006074,0.022651,3.775193,4.217853
5,0.008000,1159.496320,0.012957,0.030202,3.775070,8.448074
6,0.010000,1875.485298,0.024414,0.037752,3.774851,14.558394
7,0.012000,2779.892427,0.041986,0.045301,3.774506,22.276693
8,0.014000,3840.831560,0.066974,0.052850,3.774006,31.330852
9,0.016000,4930.758100,0.100075,0.060397,3.773338,40.632392
10,0.018000,5948.216121,0.141120,0.067943,3.772504,49.315478
11,0.020000,6788.850953,0.189164,0.075487,3.771525,56.489538
12,0.022000,7374.396594,0.242573,0.083029,3.770434,61.486642
13,0.024000,7612.093340,0.299070,0.090568,3.769278,63.515169
14,0.026000,7501.941190,0.356030,0.098106,3.768112,62.575120
15,0.028000,7104.813700,0.411062,0.105641,3.766986,59.185995
16,0.030000,6464.191983,0.462169,0.113174,3.765942,53.718867
17,0.032000,5667.038263,0.507850,0.120705,3.765010,46.915879
18,0.034000,4840.897136,0.547408,0.128234,3.764206,39.865509
19,0.036000,4075.629564,0.580969,0.135762,3.763526,33.334641
20,0.038000,3432.109107,0.609223,0.143288,3.762957,27.842774
21,0.040000,2959.614357,0.633273,0.150814,3.762475,23.810458
22,0.042000,2698.727685,0.654561,0.158338,3.762051,21.584025
23,0.044000,2620.461683,0.674571,0.165862,3.761653,20.916096
24,0.046000,2730.613833,0.694699,0.173385,3.761253,21.856145
25,0.048000,2901.639541,0.715882,0.180907,3.760831,23.315695
26,0.050000,3040.779099,0.738229,0.188428,3.760385,24.503126
27,0.052000,3101.652656,0.761326,0.195948,3.759923,25.022627
28,0.054000,3092.956433,0.784615,0.203468,3.759457,24.948412
29,0.056000,3046.576581,0.807695,0.210986,3.758995,24.552602
30,0.058000,3011.791691,0.830467,0.218504,3.758539,24.255744
31,0.060000,3040.779099,0.853215,0.226020,3.758084,24.503126
32,0.062000,3246.589696,0.876842,0.233536,3.757611,26.259534
33,0.064000,3591.539851,0.902535,0.241051,3.757094,29.203372
34,0.066000,4072.730824,0.931328,0.248564,3.756512,33.309903
35,0.068000,4658.276465,0.964123,0.256077,3.755847,38.307007
36,0.070000,5351.075516,1.001712,0.263588,3.755082,44.219422
37,0.072000,6081.558198,1.044638,0.271097,3.754205,50.453433
38,0.074000,6780.154730,1.092916,0.278604,3.753216,56.415324
39,0.076000,7412.080225,1.146175,0.286110,3.752123,61.808238
40,0.078000,7948.347273,1.203800,0.293613,3.750937,66.384793
41,0.080000,8432.436986,1.265232,0.301113,3.749672,70.516062
42,0.082000,8809.273290,1.329871,0.308611,3.748340,73.732020
43,0.084000,9113.641074,1.397040,0.316107,3.746954,76.329525
44,0.086000,9394.818932,1.466377,0.323599,3.745522,78.729124
45,0.088000,9710.781679,1.537923,0.331089,3.744043,81.425581
46,0.090000,10041.238130,1.611860,0.338575,3.742514,84.245729
47,0.092000,10406.479471,1.688369,0.346059,3.740930,87.362734
48,0.094000,10847.088072,1.767859,0.353539,3.739283,91.122931
49,0.096000,11336.975267,1.850792,0.361016,3.737562,95.303677
50,0.098000,11763.090165,1.937109,0.368489,3.735770,98.940183
51,0.100000,11890.634760,2.025452,0.375959,3.733935,100.028661
52,0.102000,11577.570754,2.113060,0.383425,3.732114,97.356942
53,0.104000,10696.353551,2.196170,0.390887,3.730387,89.836548
54,0.106000,9270.173077,2.270639,0.398347,3.728841,77.665384
55,0.108000,7380.194076,2.332716,0.405803,3.727554,61.536118
56,0.110000,5269.910774,2.379865,0.413257,3.726582,43.526754
57,0.112000,3234.994733,2.411557,0.420710,3.725934,26.160581
58,0.114000,1518.940179,2.429269,0.428161,3.725581,11.515603
59,0.116000,81.164743,2.435231,0.435612,3.725475,-0.754513

[Raw Data]

Point ID,Time [ms],Force [N],Voltage Ch1 [mV]
1,-3.684000,-184.070041,-1.570872
2,-3.682000,-166.677596,-1.422443
3,-3.680000,-186.968782,-1.595610
4,-3.678000,-189.867522,-1.620348
5,-3.676000,-207.259967,-1.768777
6,-3.674000,-207.259967,-1.768777
7,-3.672000,-213.057449,-1.818253
8,-3.670000,-204.361226,-1.744039
9,-3.668000,-186.968782,-1.595610
10,-3.666000,-181.171300,-1.546134
11,-3.664000,-181.171300,-1.546134
12,-3.662000,-201.462486,-1.719301
13,-3.660000,-218.854930,-1.867729
14,-3.658000,-218.854930,-1.867729
15,-3.656000,-198.563745,-1.694562
16,-3.654000,-198.563745,-1.694562
17,-3.652000,-186.968782,-1.595610
18,-3.650000,-192.766263,-1.645086
19,-3.648000,-195.665004,-1.669824
20,-3.646000,-210.158708,-1.793515
21,-3.644000,-213.057449,-1.818253
22,-3.642000,-201.462486,-1.719301
23,-3.640000,-195.665004,-1.669824
24,-3.638000,-178.272559,-1.521395
25,-3.636000,-186.968782,-1.595610
26,-3.634000,-178.272559,-1.521395
27,-3.632000,-204.361226,-1.744039
28,-3.630000,-201.462486,-1.719301
29,-3.628000,-198.563745,-1.694562
30,-3.626000,-189.867522,-1.620348
31,-3.624000,-192.766263,-1.645086
32,-3.622000,-198.563745,-1.694562
33,-3.620000,-207.259967,-1.768777
34,-3.618000,-207.259967,-1.768777
35,-3.616000,-210.158708,-1.793515
36,-3.614000,-204.361226,-1.744039
37,-3.612000,-186.968782,-1.595610
38,-3.610000,-189.867522,-1.620348
39,-3.608000,-186.968782,-1.595610
40,-3.606000,-192.766263,-1.645086
41,-3.604000,-204.361226,-1.744039
42,-3.602000,-210.158708,-1.793515
43,-3.600000,-198.563745,-1.694562
44,-3.598000,-184.070041,-1.570872
45,-3.596000,-169.576337,-1.447181
46,-3.594000,-189.867522,-1.620348
47,-3.592000,-215.956190,-1.842991
48,-3.590000,-204.361226,-1.744039
49,-3.588000,-221.753671,-1.892468
50,-3.586000,-221.753671,-1.892468
51,-3.584000,-192.766263,-1.645086
52,-3.582000,-178.272559,-1.521395
53,-3.580000,-181.171300,-1.546134
54,-3.578000,-186.968782,-1.595610
55,-3.576000,-198.563745,-1.694562
56,-3.574000,-207.259967,-1.768777
57,-3.572000,-201.462486,-1.719301
58,-3.570000,-207.259967,-1.768777
59,-3.568000,-198.563745,-1.694562
60,-3.566000,-207.259967,-1.768777
61,-3.564000,-204.361226,-1.744039
62,-3.562000,-213.057449,-1.818253
63,-3.560000,-198.563745,-1.694562
64,-3.558000,-204.361226,-1.744039
65,-3.556000,-192.766263,-1.645086
66,-3.554000,-201.462486,-1.719301
67,-3.552000,-204.361226,-1.744039
68,-3.550000,-207.259967,-1.768777
69,-3.548000,-198.563745,-1.694562
70,-3.546000,-204.361226,-1.744039
71,-3.544000,-207.259967,-1.768777
72,-3.542000,-218.854930,-1.867729
73,-3.540000,-210.158708,-1.793515
74,-3.538000,-195.665004,-1.669824
75,-3.536000,-192.766263,-1.645086
76,-3.534000,-189.867522,-1.620348
77,-3.532000,-192.766263,-1.645086
78,-3.530000,-210.158708,-1.793515
79,-3.528000,-218.854930,-1.867729
80,-3.526000,-213.057449,-1.818253
81,-3.524000,-201.462486,-1.719301
82,-3.522000,-184.070041,-1.570872
83,-3.520000,-189.867522,-1.620348
84,-3.518000,-192.766263,-1.645086
85,-3.516000,-207.259967,-1.768777
86,-3.514000,-213.057449,-1.818253
87,-3.512000,-210.158708,-1.793515
88,-3.510000,-213.057449,-1.818253
89,-3.508000,-201.462486,-1.719301
90,-3.506000,-195.665004,-1.669824
91,-3.504000,-192.766263,-1.645086
92,-3.502000,-181.171300,-1.546134
93,-3.500000,-181.171300,-1.546134
94,-3.498000,-195.665004,-1.669824
95,-3.496000,-213.057449,-1.818253
96,-3.494000,-207.259967,-1.768777
97,-3.492000,-201.462486,-1.719301
98,-3.490000,-189.867522,-1.620348
99,-3.488000,-192.766263,-1.645086
100,-3.486000,-195.665004,-1.669824
101,-3.484000,-198.563745,-1.694562
102,-3.482000,-207.259967,-1.768777
103,-3.480000,-210.158708,-1.793515
104,-3.478000,-210.158708,-1.793515
105,-3.476000,-201.462486,-1.719301
106,-3.474000,-189.867522,-1.620348
107,-3.472000,-186.968782,-1.595610
108,-3.470000,-181.171300,-1.546134
109,-3.468000,-195.665004,-1.669824
110,-3.466000,-198.563745,-1.694562
111,-3.464000,-207.259967,-1.768777
112,-3.462000,-207.259967,-1.768777
113,-3.460000,-198.563745,-1.694562
114,-3.458000,-207.259967,-1.768777
115,-3.456000,-210.158708,-1.793515
116,-3.454000,-207.259967,-1.768777
117,-3.452000,-192.766263,-1.645086
118,-3.450000,-198.563745,-1.694562
119,-3.448000,-204.361226,-1.744039
120,-3.446000,-213.057449,-1.818253
121,-3.444000,-218.854930,-1.867729
122,-3.442000,-207.259967,-1.768777
123,-3.440000,-198.563745,-1.694562
124,-3.438000,-198.563745,-1.694562
125,-3.436000,-189.867522,-1.620348
126,-3.434000,-192.766263,-1.645086
127,-3.432000,-198.563745,-1.694562
128,-3.430000,-195.665004,-1.669824
129,-3.428000,-204.361226,-1.744039
130,-3.426000,-198.563745,-1.694562
131,-3.424000,-198.563745,-1.694562
132,-3.422000,-201.462486,-1.719301
133,-3.420000,-198.563745,-1.694562
134,-3.418000,-195.665004,-1.669824
135,-3.416000,-189.867522,-1.620348
136,-3.414000,-178.272559,-1.521395
137,-3.412000,-204.361226,-1.744039
138,-3.410000,-204.361226,-1.744039
139,-3.408000,-215.956190,-1.842991
140,-3.406000,-207.259967,-1.768777
141,-3.404000,-213.057449,-1.818253
142,-3.402000,-198.563745,-1.694562
143,-3.400000,-201.462486,-1.719301
144,-3.398000,-181.171300,-1.546134
145,-3.396000,-186.968782,-1.595610
146,-3.394000,-181.171300,-1.546134
147,-3.392000,-198.563745,-1.694562
148,-3.390000,-213.057449,-1.818253
149,-3.388000,-221.753671,-1.892468
150,-3.386000,-221.753671,-1.892468
151,-3.384000,-204.361226,-1.744039
152,-3.382000,-189.867522,-1.620348
153,-3.380000,-172.475078,-1.471919
154,-3.378000,-178.272559,-1.521395
155,-3.376000,-189.867522,-1.620348
156,-3.374000,-195.665004,-1.669824
157,-3.372000,-221.753671,-1.892468
158,-3.370000,-221.753671,-1.892468
159,-3.368000,-210.158708,-1.793515
160,-3.366000,-186.968782,-1.595610
161,-3.364000,-175.373818,-1.496657
162,-3.362000,-178.272559,-1.521395
163,-3.360000,-210.158708,-1.793515
164,-3.358000,-224.652412,-1.917206
165,-3.356000,-242.044857,-2.065635
166,-3.354000,-221.753671,-1.892468
167,-3.352000,-198.563745,-1.694562
168,-3.350000,-181.171300,-1.546134
169,-3.348000,-160.880114,-1.372967
170,-3.346000,-169.576337,-1.447181
171,-3.344000,-198.563745,-1.694562
172,-3.342000,-218.854930,-1.867729
173,-3.340000,-227.551153,-1.941944
174,-3.338000,-224.652412,-1.917206
175,-3.336000,-181.171300,-1.546134
176,-3.334000,-169.576337,-1.447181
177,-3.332000,-163.778855,-1.397705
178,-3.330000,-178.272559,-1.521395
179,-3.328000,-207.259967,-1.768777
180,-3.326000,-218.854930,-1.867729
181,-3.324000,-221.753671,-1.892468
182,-3.322000,-189.867522,-1.620348
183,-3.320000,-169.576337,-1.447181
184,-3.318000,-175.373818,-1.496657
185,-3.316000,-184.070041,-1.570872
186,-3.314000,-210.158708,-1.793515
187,-3.312000,-233.348634,-1.991420
188,-3.310000,-221.753671,-1.892468
189,-3.308000,-207.259967,-1.768777
190,-3.306000,-204.361226,-1.744039
191,-3.304000,-192.766263,-1.645086
192,-3.302000,-201.462486,-1.719301
193,-3.300000,-207.259967,-1.768777
194,-3.298000,-198.563745,-1.694562
195,-3.296000,-192.766263,-1.645086
196,-3.294000,-210.158708,-1.793515
197,-3.292000,-204.361226,-1.744039
198,-3.290000,-201.462486,-1.719301
199,-3.288000,-184.070041,-1.570872
200,-3.286000,-181.171300,-1.546134
201,-3.284000,-178.272559,-1.521395
202,-3.282000,-181.171300,-1.546134
203,-3.280000,-192.766263,-1.645086
204,-3.278000,-213.057449,-1.818253
205,-3.276000,-224.652412,-1.917206
206,-3.274000,-227.551153,-1.941944
207,-3.272000,-215.956190,-1.842991
208,-3.270000,-186.968782,-1.595610
209,-3.268000,-175.373818,-1.496657
210,-3.266000,-186.968782,-1.595610
211,-3.264000,-204.361226,-1.744039
212,-3.262000,-215.956190,-1.842991
213,-3.260000,-227.551153,-1.941944
214,-3.258000,-218.854930,-1.867729
215,-3.256000,-204.361226,-1.744039
216,-3.254000,-172.475078,-1.471919
217,-3.252000,-157.981374,-1.348229
218,-3.250000,-178.272559,-1.521395
219,-3.248000,-204.361226,-1.744039
220,-3.246000,-221.753671,-1.892468
221,-3.244000,-227.551153,-1.941944
222,-3.242000,-218.854930,-1.867729
223,-3.240000,-175.373818,-1.496657
224,-3.238000,-157.981374,-1.348229
225,-3.236000,-163.778855,-1.397705
226,-3.234000,-195.665004,-1.669824
227,-3.232000,-221.753671,-1.892468
228,-3.230000,-236.247375,-2.016158
229,-3.228000,-233.348634,-1.991420
230,-3.226000,-189.867522,-1.620348
231,-3.224000,-160.880114,-1.372967
232,-3.222000,-146.386410,-1.249276
233,-3.220000,-172.475078,-1.471919
234,-3.218000,-215.956190,-1.842991
235,-3.216000,-239.146116,-2.040896
236,-3.214000,-227.551153,-1.941944
237,-3.212000,-213.057449,-1.818253
238,-3.210000,-178.272559,-1.521395
239,-3.208000,-157.981374,-1.348229
240,-3.206000,-169.576337,-1.447181
241,-3.204000,-207.259967,-1.768777
242,-3.202000,-242.044857,-2.065635
243,-3.200000,-242.044857,-2.065635
244,-3.198000,-213.057449,-1.818253
245,-3.196000,-181.171300,-1.546134
246,-3.194000,-152.183892,-1.298752
247,-3.192000,-146.386410,-1.249276
248,-3.190000,-189.867522,-1.620348
249,-3.188000,-221.753671,-1.892468
250,-3.186000,-244.943598,-2.090373
251,-3.184000,-233.348634,-1.991420
252,-3.182000,-204.361226,-1.744039
253,-3.180000,-181.171300,-1.546134
254,-3.178000,-169.576337,-1.447181
255,-3.176000,-178.272559,-1.521395
256,-3.174000,-201.462486,-1.719301
257,-3.172000,-218.854930,-1.867729
258,-3.170000,-230.449894,-1.966682
259,-3.168000,-218.854930,-1.867729
260,-3.166000,-201.462486,-1.719301
261,-3.164000,-184.070041,-1.570872
262,-3.162000,-166.677596,-1.422443
263,-3.160000,-172.475078,-1.471919
264,-3.158000,-184.070041,-1.570872
265,-3.156000,-215.956190,-1.842991
266,-3.154000,-227.551153,-1.941944
267,-3.152000,-221.753671,-1.892468
268,-3.150000,-189.867522,-1.620348
269,-3.148000,-189.867522,-1.620348
270,-3.146000,-186.968782,-1.595610
271,-3.144000,-198.563745,-1.694562
272,-3.142000,-210.158708,-1.793515
273,-3.140000,-221.753671,-1.892468
274,-3.138000,-224.652412,-1.917206
275,-3.136000,-210.158708,-1.793515
276,-3.134000,-186.968782,-1.595610
277,-3.132000,-181.171300,-1.546134
278,-3.130000,-184.070041,-1.570872
279,-3.128000,-195.665004,-1.669824
280,-3.126000,-207.259967,-1.768777
281,-3.124000,-198.563745,-1.694562
282,-3.122000,-192.766263,-1.645086
283,-3.120000,-192.766263,-1.645086
284,-3.118000,-201.462486,-1.719301
285,-3.116000,-192.766263,-1.645086
286,-3.114000,-207.259967,-1.768777
287,-3.112000,-198.563745,-1.694562
288,-3.110000,-198.563745,-1.694562
289,-3.108000,-178.272559,-1.521395
290,-3.106000,-169.576337,-1.447181
291,-3.104000,-178.272559,-1.521395
292,-3.102000,-195.665004,-1.669824
293,-3.100000,-204.361226,-1.744039
294,-3.098000,-198.563745,-1.694562
295,-3.096000,-198.563745,-1.694562
296,-3.094000,-201.462486,-1.719301
297,-3.092000,-195.665004,-1.669824
298,-3.090000,-186.968782,-1.595610
299,-3.088000,-184.070041,-1.570872
300,-3.086000,-195.665004,-1.669824
301,-3.084000,-201.462486,-1.719301
302,-3.082000,-204.361226,-1.744039
303,-3.080000,-215.956190,-1.842991
304,-3.078000,-198.563745,-1.694562
305,-3.076000,-189.867522,-1.620348
306,-3.074000,-181.171300,-1.546134
307,-3.072000,-184.070041,-1.570872
308,-3.070000,-207.259967,-1.768777
309,-3.068000,-215.956190,-1.842991
310,-3.066000,-215.956190,-1.842991
311,-3.064000,-201.462486,-1.719301
312,-3.062000,-192.766263,-1.645086
313,-3.060000,-192.766263,-1.645086
314,-3.058000,-198.563745,-1.694562
315,-3.056000,-207.259967,-1.768777
316,-3.054000,-210.158708,-1.793515
317,-3.052000,-201.462486,-1.719301
318,-3.050000,-198.563745,-1.694562
319,-3.048000,-189.867522,-1.620348
320,-3.046000,-189.867522,-1.620348
321,-3.044000,-201.462486,-1.719301
322,-3.042000,-204.361226,-1.744039
323,-3.040000,-184.070041,-1.570872
324,-3.038000,-189.867522,-1.620348
325,-3.036000,-166.677596,-1.422443
326,-3.034000,-186.968782,-1.595610
327,-3.032000,-207.259967,-1.768777
328,-3.030000,-230.449894,-1.966682
329,-3.028000,-221.753671,-1.892468
330,-3.026000,-204.361226,-1.744039
331,-3.024000,-189.867522,-1.620348
332,-3.022000,-186.968782,-1.595610
333,-3.020000,-184.070041,-1.570872
334,-3.018000,-201.462486,-1.719301
335,-3.016000,-215.956190,-1.842991
336,-3.014000,-218.854930,-1.867729
337,-3.012000,-195.665004,-1.669824
338,-3.010000,-181.171300,-1.546134
339,-3.008000,-175.373818,-1.496657
340,-3.006000,-178.272559,-1.521395
341,-3.004000,-201.462486,-1.719301
342,-3.002000,-224.652412,-1.917206
343,-3.000000,-224.652412,-1.917206
344,-2.998000,-210.158708,-1.793515
345,-2.996000,-192.766263,-1.645086
346,-2.994000,-175.373818,-1.496657
347,-2.992000,-169.576337,-1.447181
348,-2.990000,-169.576337,-1.447181
349,-2.988000,-195.665004,-1.669824
350,-2.986000,-215.956190,-1.842991
351,-2.984000,-221.753671,-1.892468
352,-2.982000,-213.057449,-1.818253
353,-2.980000,-207.259967,-1.768777
354,-2.978000,-169.576337,-1.447181
355,-2.976000,-178.272559,-1.521395
356,-2.974000,-192.766263,-1.645086
357,-2.972000,-210.158708,-1.793515
358,-2.970000,-239.146116,-2.040896
359,-2.968000,-236.247375,-2.016158
360,-2.966000,-221.753671,-1.892468
361,-2.964000,-189.867522,-1.620348
362,-2.962000,-157.981374,-1.348229
363,-2.960000,-155.082633,-1.323490
364,-2.958000,-186.968782,-1.595610
365,-2.956000,-230.449894,-1.966682
366,-2.954000,-239.146116,-2.040896
367,-2.952000,-224.652412,-1.917206
368,-2.950000,-198.563745,-1.694562
369,-2.948000,-178.272559,-1.521395
370,-2.946000,-178.272559,-1.521395
371,-2.944000,-186.968782,-1.595610
372,-2.942000,-204.361226,-1.744039
373,-2.940000,-230.449894,-1.966682
374,-2.938000,-213.057449,-1.818253
375,-2.936000,-215.956190,-1.842991
376,-2.934000,-198.563745,-1.694562
377,-2.932000,-186.968782,-1.595610
378,-2.930000,-172.475078,-1.471919
379,-2.928000,-169.576337,-1.447181
380,-2.926000,-189.867522,-1.620348
381,-2.924000,-204.361226,-1.744039
382,-2.922000,-218.854930,-1.867729
383,-2.920000,-218.854930,-1.867729
384,-2.918000,-204.361226,-1.744039
385,-2.916000,-172.475078,-1.471919
386,-2.914000,-169.576337,-1.447181
387,-2.912000,-181.171300,-1.546134
388,-2.910000,-178.272559,-1.521395
389,-2.908000,-204.361226,-1.744039
390,-2.906000,-198.563745,-1.694562
391,-2.904000,-201.462486,-1.719301
392,-2.902000,-192.766263,-1.645086
393,-2.900000,-175.373818,-1.496657
394,-2.898000,-189.867522,-1.620348
395,-2.896000,-210.158708,-1.793515
396,-2.894000,-224.652412,-1.917206
397,-2.892000,-218.854930,-1.867729
398,-2.890000,-215.956190,-1.842991
399,-2.888000,-189.867522,-1.620348
400,-2.886000,-172.475078,-1.471919
401,-2.884000,-166.677596,-1.422443
402,-2.882000,-181.171300,-1.546134
403,-2.880000,-204.361226,-1.744039
404,-2.878000,-213.057449,-1.818253
405,-2.876000,-227.551153,-1.941944
406,-2.874000,-204.361226,-1.744039
407,-2.872000,-181.171300,-1.546134
408,-2.870000,-169.576337,-1.447181
409,-2.868000,-186.968782,-1.595610
410,-2.866000,-224.652412,-1.917206
411,-2.864000,-236.247375,-2.016158
412,-2.862000,-224.652412,-1.917206
413,-2.860000,-210.158708,-1.793515
414,-2.858000,-189.867522,-1.620348
415,-2.856000,-172.475078,-1.471919
416,-2.854000,-184.070041,-1.570872
417,-2.852000,-184.070041,-1.570872
418,-2.850000,-198.563745,-1.694562
419,-2.848000,-210.158708,-1.793515
420,-2.846000,-210.158708,-1.793515
421,-2.844000,-201.462486,-1.719301
422,-2.842000,-192.766263,-1.645086
423,-2.840000,-178.272559,-1.521395
424,-2.838000,-169.576337,-1.447181
425,-2.836000,-178.272559,-1.521395
426,-2.834000,-186.968782,-1.595610
427,-2.832000,-204.361226,-1.744039
428,-2.830000,-224.652412,-1.917206
429,-2.828000,-218.854930,-1.867729
430,-2.826000,-210.158708,-1.793515
431,-2.824000,-195.665004,-1.669824
432,-2.822000,-181.171300,-1.546134
433,-2.820000,-184.070041,-1.570872
434,-2.818000,-186.968782,-1.595610
435,-2.816000,-207.259967,-1.768777
436,-2.814000,-215.956190,-1.842991
437,-2.812000,-215.956190,-1.842991
438,-2.810000,-204.361226,-1.744039
439,-2.808000,-184.070041,-1.570872
440,-2.806000,-178.272559,-1.521395
441,-2.804000,-186.968782,-1.595610
442,-2.802000,-213.057449,-1.818253
443,-2.800000,-221.753671,-1.892468
444,-2.798000,-218.854930,-1.867729
445,-2.796000,-201.462486,-1.719301
446,-2.794000,-169.576337,-1.447181
447,-2.792000,-172.475078,-1.471919
448,-2.790000,-192.766263,-1.645086
449,-2.788000,-213.057449,-1.818253
450,-2.786000,-230.449894,-1.966682
451,-2.784000,-224.652412,-1.917206
452,-2.782000,-221.753671,-1.892468
453,-2.780000,-195.665004,-1.669824
454,-2.778000,-184.070041,-1.570872
455,-2.776000,-181.171300,-1.546134
456,-2.774000,-175.373818,-1.496657
457,-2.772000,-204.361226,-1.744039
458,-2.770000,-230.449894,-1.966682
459,-2.768000,-221.753671,-1.892468
460,-2.766000,-201.462486,-1.719301
461,-2.764000,-192.766263,-1.645086
462,-2.762000,-166.677596,-1.422443
463,-2.760000,-169.576337,-1.447181
464,-2.758000,-186.968782,-1.595610
465,-2.756000,-195.665004,-1.669824
466,-2.754000,-201.462486,-1.719301
467,-2.752000,-198.563745,-1.694562
468,-2.750000,-189.867522,-1.620348
469,-2.748000,-189.867522,-1.620348
470,-2.746000,-192.766263,-1.645086
471,-2.744000,-192.766263,-1.645086
472,-2.742000,-210.158708,-1.793515
473,-2.740000,-218.854930,-1.867729
474,-2.738000,-224.652412,-1.917206
475,-2.736000,-207.259967,-1.768777
476,-2.734000,-192.766263,-1.645086
477,-2.732000,-160.880114,-1.372967
478,-2.730000,-178.272559,-1.521395
479,-2.728000,-184.070041,-1.570872
480,-2.726000,-204.361226,-1.744039
481,-2.724000,-224.652412,-1.917206
482,-2.722000,-204.361226,-1.744039
483,-2.720000,-198.563745,-1.694562
484,-2.718000,-181.171300,-1.546134
485,-2.716000,-181.171300,-1.546134
486,-2.714000,-184.070041,-1.570872
487,-2.712000,-210.158708,-1.793515
488,-2.710000,-227.551153,-1.941944
489,-2.708000,-224.652412,-1.917206
490,-2.706000,-204.361226,-1.744039
491,-2.704000,-184.070041,-1.570872
492,-2.702000,-166.677596,-1.422443
493,-2.700000,-189.867522,-1.620348
494,-2.698000,-198.563745,-1.694562
495,-2.696000,-210.158708,-1.793515
496,-2.694000,-213.057449,-1.818253
497,-2.692000,-198.563745,-1.694562
498,-2.690000,-201.462486,-1.719301
499,-2.688000,-195.665004,-1.669824
500,-2.686000,-192.766263,-1.645086
501,-2.684000,-178.272559,-1.521395
502,-2.682000,-192.766263,-1.645086
503,-2.680000,-210.158708,-1.793515
504,-2.678000,-218.854930,-1.867729
505,-2.676000,-227.551153,-1.941944
506,-2.674000,-218.854930,-1.867729
507,-2.672000,-221.753671,-1.892468
508,-2.670000,-198.563745,-1.694562
509,-2.668000,-181.171300,-1.546134
510,-2.666000,-178.272559,-1.521395
511,-2.664000,-195.665004,-1.669824
512,-2.662000,-215.956190,-1.842991
513,-2.660000,-221.753671,-1.892468
514,-2.658000,-215.956190,-1.842991
515,-2.656000,-195.665004,-1.669824
516,-2.654000,-178.272559,-1.521395
517,-2.652000,-178.272559,-1.521395
518,-2.650000,-186.968782,-1.595610
519,-2.648000,-201.462486,-1.719301
520,-2.646000,-210.158708,-1.793515
521,-2.644000,-213.057449,-1.818253
522,-2.642000,-207.259967,-1.768777
523,-2.640000,-189.867522,-1.620348
524,-2.638000,-172.475078,-1.471919
525,-2.636000,-186.968782,-1.595610
526,-2.634000,-192.766263,-1.645086
527,-2.632000,-198.563745,-1.694562
528,-2.630000,-204.361226,-1.744039
529,-2.628000,-204.361226,-1.744039
530,-2.626000,-204.361226,-1.744039
531,-2.624000,-210.158708,-1.793515
532,-2.622000,-204.361226,-1.744039
533,-2.620000,-192.766263,-1.645086
534,-2.618000,-195.665004,-1.669824
535,-2.616000,-198.563745,-1.694562
536,-2.614000,-204.361226,-1.744039
537,-2.612000,-198.563745,-1.694562
538,-2.610000,-201.462486,-1.719301
539,-2.608000,-201.462486,-1.719301
540,-2.606000,-181.171300,-1.546134
541,-2.604000,-172.475078,-1.471919
542,-2.602000,-189.867522,-1.620348
543,-2.600000,-215.956190,-1.842991
544,-2.598000,-233.348634,-1.991420
545,-2.596000,-236.247375,-2.016158
546,-2.594000,-215.956190,-1.842991
547,-2.592000,-169.576337,-1.447181
548,-2.590000,-163.778855,-1.397705
549,-2.588000,-181.171300,-1.546134
550,-2.586000,-207.259967,-1.768777
551,-2.584000,-227.551153,-1.941944
552,-2.582000,-224.652412,-1.917206
553,-2.580000,-221.753671,-1.892468
554,-2.578000,-204.361226,-1.744039
555,-2.576000,-186.968782,-1.595610
556,-2.574000,-178.272559,-1.521395
557,-2.572000,-189.867522,-1.620348
558,-2.570000,-189.867522,-1.620348
559,-2.568000,-201.462486,-1.719301
560,-2.566000,-204.361226,-1.744039
561,-2.564000,-198.563745,-1.694562
562,-2.562000,-178.272559,-1.521395
563,-2.560000,-181.171300,-1.546134
564,-2.558000,-184.070041,-1.570872
565,-2.556000,-210.158708,-1.793515
566,-2.554000,-210.158708,-1.793515
567,-2.552000,-207.259967,-1.768777
568,-2.550000,-198.563745,-1.694562
569,-2.548000,-186.968782,-1.595610
570,-2.546000,-189.867522,-1.620348
571,-2.544000,-198.563745,-1.694562
572,-2.542000,-198.563745,-1.694562
573,-2.540000,-207.259967,-1.768777
574,-2.538000,-218.854930,-1.867729
575,-2.536000,-201.462486,-1.719301
576,-2.534000,-192.766263,-1.645086
577,-2.532000,-189.867522,-1.620348
578,-2.530000,-186.968782,-1.595610
579,-2.528000,-204.361226,-1.744039
580,-2.526000,-210.158708,-1.793515
581,-2.524000,-204.361226,-1.744039
582,-2.522000,-189.867522,-1.620348
583,-2.520000,-192.766263,-1.645086
584,-2.518000,-178.272559,-1.521395
585,-2.516000,-192.766263,-1.645086
586,-2.514000,-201.462486,-1.719301
587,-2.512000,-207.259967,-1.768777
588,-2.510000,-204.361226,-1.744039
589,-2.508000,-201.462486,-1.719301
590,-2.506000,-189.867522,-1.620348
591,-2.504000,-189.867522,-1.620348
592,-2.502000,-201.462486,-1.719301
593,-2.500000,-201.462486,-1.719301
594,-2.498000,-201.462486,-1.719301
595,-2.496000,-201.462486,-1.719301
596,-2.494000,-201.462486,-1.719301
597,-2.492000,-186.968782,-1.595610
598,-2.490000,-186.968782,-1.595610
599,-2.488000,-198.563745,-1.694562
600,-2.486000,-213.057449,-1.818253
601,-2.484000,-221.753671,-1.892468
602,-2.482000,-207.259967,-1.768777
603,-2.480000,-195.665004,-1.669824
604,-2.478000,-189.867522,-1.620348
605,-2.476000,-181.171300,-1.546134
606,-2.474000,-175.373818,-1.496657
607,-2.472000,-192.766263,-1.645086
608,-2.470000,-207.259967,-1.768777
609,-2.468000,-210.158708,-1.793515
610,-2.466000,-207.259967,-1.768777
611,-2.464000,-207.259967,-1.768777
612,-2.462000,-195.665004,-1.669824
613,-2.460000,-192.766263,-1.645086
614,-2.458000,-186.968782,-1.595610
615,-2.456000,-198.563745,-1.694562
616,-2.454000,-195.665004,-1.669824
617,-2.452000,-189.867522,-1.620348
618,-2.450000,-192.766263,-1.645086
619,-2.448000,-195.665004,-1.669824
620,-2.446000,-207.259967,-1.768777
621,-2.444000,-201.462486,-1.719301
622,-2.442000,-195.665004,-1.669824
623,-2.440000,-192.766263,-1.645086
624,-2.438000,-195.665004,-1.669824
625,-2.436000,-184.070041,-1.570872
626,-2.434000,-189.867522,-1.620348
627,-2.432000,-198.563745,-1.694562
628,-2.430000,-195.665004,-1.669824
629,-2.428000,-207.259967,-1.768777
630,-2.426000,-204.361226,-1.744039
631,-2.424000,-198.563745,-1.694562
632,-2.422000,-189.867522,-1.620348
633,-2.420000,-184.070041,-1.570872
634,-2.418000,-181.171300,-1.546134
635,-2.416000,-210.158708,-1.793515
636,-2.414000,-213.057449,-1.818253
637,-2.412000,-204.361226,-1.744039
638,-2.410000,-198.563745,-1.694562
639,-2.408000,-181.171300,-1.546134
640,-2.406000,-181.171300,-1.546134
641,-2.404000,-189.867522,-1.620348
642,-2.402000,-201.462486,-1.719301
643,-2.400000,-210.158708,-1.793515
644,-2.398000,-204.361226,-1.744039
645,-2.396000,-201.462486,-1.719301
646,-2.394000,-195.665004,-1.669824
647,-2.392000,-195.665004,-1.669824
648,-2.390000,-189.867522,-1.620348
649,-2.388000,-186.968782,-1.595610
650,-2.386000,-195.665004,-1.669824
651,-2.384000,-210.158708,-1.793515
652,-2.382000,-215.956190,-1.842991
653,-2.380000,-213.057449,-1.818253
654,-2.378000,-189.867522,-1.620348
655,-2.376000,-184.070041,-1.570872
656,-2.374000,-184.070041,-1.570872
657,-2.372000,-198.563745,-1.694562
658,-2.370000,-210.158708,-1.793515
659,-2.368000,-204.361226,-1.744039
660,-2.366000,-201.462486,-1.719301
661,-2.364000,-181.171300,-1.546134
662,-2.362000,-181.171300,-1.546134
663,-2.360000,-192.766263,-1.645086
664,-2.358000,-201.462486,-1.719301
665,-2.356000,-201.462486,-1.719301
666,-2.354000,-204.361226,-1.744039
667,-2.352000,-198.563745,-1.694562
668,-2.350000,-192.766263,-1.645086
669,-2.348000,-201.462486,-1.719301
670,-2.346000,-198.563745,-1.694562
671,-2.344000,-198.563745,-1.694562
672,-2.342000,-195.665004,-1.669824
673,-2.340000,-189.867522,-1.620348
674,-2.338000,-201.462486,-1.719301
675,-2.336000,-204.361226,-1.744039
676,-2.334000,-195.665004,-1.669824
677,-2.332000,-195.665004,-1.669824
678,-2.330000,-201.462486,-1.719301
679,-2.328000,-201.462486,-1.719301
680,-2.326000,-204.361226,-1.744039
681,-2.324000,-210.158708,-1.793515
682,-2.322000,-195.665004,-1.669824
683,-2.320000,-201.462486,-1.719301
684,-2.318000,-201.462486,-1.719301
685,-2.316000,-210.158708,-1.793515
686,-2.314000,-189.867522,-1.620348
687,-2.312000,-189.867522,-1.620348
688,-2.310000,-192.766263,-1.645086
689,-2.308000,-195.665004,-1.669824
690,-2.306000,-210.158708,-1.793515
691,-2.304000,-227.551153,-1.941944
692,-2.302000,-213.057449,-1.818253
693,-2.300000,-192.766263,-1.645086
694,-2.298000,-169.576337,-1.447181
695,-2.296000,-166.677596,-1.422443
696,-2.294000,-189.867522,-1.620348
697,-2.292000,-215.956190,-1.842991
698,-2.290000,-230.449894,-1.966682
699,-2.288000,-239.146116,-2.040896
700,-2.286000,-210.158708,-1.793515
701,-2.284000,-184.070041,-1.570872
702,-2.282000,-157.981374,-1.348229
703,-2.280000,-160.880114,-1.372967
704,-2.278000,-184.070041,-1.570872
705,-2.276000,-213.057449,-1.818253
706,-2.274000,-233.348634,-1.991420
707,-2.272000,-233.348634,-1.991420
708,-2.270000,-204.361226,-1.744039
709,-2.268000,-166.677596,-1.422443
710,-2.266000,-163.778855,-1.397705
711,-2.264000,-175.373818,-1.496657
712,-2.262000,-189.867522,-1.620348
713,-2.260000,-204.361226,-1.744039
714,-2.258000,-207.259967,-1.768777
715,-2.256000,-198.563745,-1.694562
716,-2.254000,-172.475078,-1.471919
717,-2.252000,-181.171300,-1.546134
718,-2.250000,-192.766263,-1.645086
719,-2.248000,-207.259967,-1.768777
720,-2.246000,-204.361226,-1.744039
721,-2.244000,-213.057449,-1.818253
722,-2.242000,-184.070041,-1.570872
723,-2.240000,-184.070041,-1.570872
724,-2.238000,-192.766263,-1.645086
725,-2.236000,-207.259967,-1.768777
726,-2.234000,-215.956190,-1.842991
727,-2.232000,-221.753671,-1.892468
728,-2.230000,-213.057449,-1.818253
729,-2.228000,-207.259967,-1.768777
730,-2.226000,-186.968782,-1.595610
731,-2.224000,-184.070041,-1.570872
732,-2.222000,-181.171300,-1.546134
733,-2.220000,-186.968782,-1.595610
734,-2.218000,-201.462486,-1.719301
735,-2.216000,-213.057449,-1.818253
736,-2.214000,-221.753671,-1.892468
737,-2.212000,-210.158708,-1.793515
738,-2.210000,-184.070041,-1.570872
739,-2.208000,-178.272559,-1.521395
740,-2.206000,-172.475078,-1.471919
741,-2.204000,-195.665004,-1.669824
742,-2.202000,-213.057449,-1.818253
743,-2.200000,-236.247375,-2.016158
744,-2.198000,-215.956190,-1.842991
745,-2.196000,-201.462486,-1.719301
746,-2.194000,-163.778855,-1.397705
747,-2.192000,-163.778855,-1.397705
748,-2.190000,-175.373818,-1.496657
749,-2.188000,-201.462486,-1.719301
750,-2.186000,-227.551153,-1.941944
751,-2.184000,-221.753671,-1.892468
752,-2.182000,-213.057449,-1.818253
753,-2.180000,-189.867522,-1.620348
754,-2.178000,-178.272559,-1.521395
755,-2.176000,-172.475078,-1.471919
756,-2.174000,-175.373818,-1.496657
757,-2.172000,-210.158708,-1.793515
758,-2.170000,-218.854930,-1.867729
759,-2.168000,-213.057449,-1.818253
760,-2.166000,-189.867522,-1.620348
761,-2.164000,-172.475078,-1.471919
762,-2.162000,-189.867522,-1.620348
763,-2.160000,-204.361226,-1.744039
764,-2.158000,-215.956190,-1.842991
765,-2.156000,-221.753671,-1.892468
766,-2.154000,-207.259967,-1.768777
767,-2.152000,-175.373818,-1.496657
768,-2.150000,-160.880114,-1.372967
769,-2.148000,-160.880114,-1.372967
770,-2.146000,-189.867522,-1.620348
771,-2.144000,-215.956190,-1.842991
772,-2.142000,-236.247375,-2.016158
773,-2.140000,-236.247375,-2.016158
774,-2.138000,-204.361226,-1.744039
775,-2.136000,-178.272559,-1.521395
776,-2.134000,-178.272559,-1.521395
777,-2.132000,-192.766263,-1.645086
778,-2.130000,-213.057449,-1.818253
779,-2.128000,-213.057449,-1.818253
780,-2.126000,-218.854930,-1.867729
781,-2.124000,-213.057449,-1.818253
782,-2.122000,-201.462486,-1.719301
783,-2.120000,-198.563745,-1.694562
784,-2.118000,-186.968782,-1.595610
785,-2.116000,-198.563745,-1.694562
786,-2.114000,-195.665004,-1.669824
787,-2.112000,-204.361226,-1.744039
788,-2.110000,-204.361226,-1.744039
789,-2.108000,-201.462486,-1.719301
790,-2.106000,-204.361226,-1.744039
791,-2.104000,-201.462486,-1.719301
792,-2.102000,-198.563745,-1.694562
793,-2.100000,-201.462486,-1.719301
794,-2.098000,-201.462486,-1.719301
795,-2.096000,-198.563745,-1.694562
796,-2.094000,-201.462486,-1.719301
797,-2.092000,-201.462486,-1.719301
798,-2.090000,-207.259967,-1.768777
799,-2.088000,-181.171300,-1.546134
800,-2.086000,-163.778855,-1.397705
801,-2.084000,-178.272559,-1.521395
802,-2.082000,-198.563745,-1.694562
803,-2.080000,-224.652412,-1.917206
804,-2.078000,-233.348634,-1.991420
805,-2.076000,-218.854930,-1.867729
806,-2.074000,-195.665004,-1.669824
807,-2.072000,-181.171300,-1.546134
808,-2.070000,-175.373818,-1.496657
809,-2.068000,-178.272559,-1.521395
810,-2.066000,-210.158708,-1.793515
811,-2.064000,-227.551153,-1.941944
812,-2.062000,-230.449894,-1.966682
813,-2.060000,-215.956190,-1.842991
814,-2.058000,-189.867522,-1.620348
815,-2.056000,-166.677596,-1.422443
816,-2.054000,-169.576337,-1.447181
817,-2.052000,-186.968782,-1.595610
818,-2.050000,-204.361226,-1.744039
819,-2.048000,-218.854930,-1.867729
820,-2.046000,-213.057449,-1.818253
821,-2.044000,-207.259967,-1.768777
822,-2.042000,-181.171300,-1.546134
823,-2.040000,-178.272559,-1.521395
824,-2.038000,-192.766263,-1.645086
825,-2.036000,-189.867522,-1.620348
826,-2.034000,-204.361226,-1.744039
827,-2.032000,-215.956190,-1.842991
828,-2.030000,-218.854930,-1.867729
829,-2.028000,-195.665004,-1.669824
830,-2.026000,-175.373818,-1.496657
831,-2.024000,-172.475078,-1.471919
832,-2.022000,-175.373818,-1.496657
833,-2.020000,-201.462486,-1.719301
834,-2.018000,-204.361226,-1.744039
835,-2.016000,-201.462486,-1.719301
836,-2.014000,-201.462486,-1.719301
837,-2.012000,-192.766263,-1.645086
838,-2.010000,-178.272559,-1.521395
839,-2.008000,-192.766263,-1.645086
840,-2.006000,-201.462486,-1.719301
841,-2.004000,-207.259967,-1.768777
842,-2.002000,-201.462486,-1.719301
843,-2.000000,-201.462486,-1.719301
844,-1.998000,-195.665004,-1.669824
845,-1.996000,-192.766263,-1.645086
846,-1.994000,-201.462486,-1.719301
847,-1.992000,-213.057449,-1.818253
848,-1.990000,-210.158708,-1.793515
849,-1.988000,-195.665004,-1.669824
850,-1.986000,-198.563745,-1.694562
851,-1.984000,-181.171300,-1.546134
852,-1.982000,-186.968782,-1.595610
853,-1.980000,-189.867522,-1.620348
854,-1.978000,-198.563745,-1.694562
855,-1.976000,-201.462486,-1.719301
856,-1.974000,-218.854930,-1.867729
857,-1.972000,-201.462486,-1.719301
858,-1.970000,-198.563745,-1.694562
859,-1.968000,-184.070041,-1.570872
860,-1.966000,-186.968782,-1.595610
861,-1.964000,-198.563745,-1.694562
862,-1.962000,-178.272559,-1.521395
863,-1.960000,-184.070041,-1.570872
864,-1.958000,-186.968782,-1.595610
865,-1.956000,-192.766263,-1.645086
866,-1.954000,-201.462486,-1.719301
867,-1.952000,-204.361226,-1.744039
868,-1.950000,-198.563745,-1.694562
869,-1.948000,-195.665004,-1.669824
870,-1.946000,-201.462486,-1.719301
871,-1.944000,-201.462486,-1.719301
872,-1.942000,-192.766263,-1.645086
873,-1.940000,-198.563745,-1.694562
874,-1.938000,-204.361226,-1.744039
875,-1.936000,-192.766263,-1.645086
876,-1.934000,-192.766263,-1.645086
877,-1.932000,-195.665004,-1.669824
878,-1.930000,-204.361226,-1.744039
879,-1.928000,-210.158708,-1.793515
880,-1.926000,-207.259967,-1.768777
881,-1.924000,-213.057449,-1.818253
882,-1.922000,-201.462486,-1.719301
883,-1.920000,-192.766263,-1.645086
884,-1.918000,-181.171300,-1.546134
885,-1.916000,-186.968782,-1.595610
886,-1.914000,-198.563745,-1.694562
887,-1.912000,-218.854930,-1.867729
888,-1.910000,-224.652412,-1.917206
889,-1.908000,-207.259967,-1.768777
890,-1.906000,-195.665004,-1.669824
891,-1.904000,-186.968782,-1.595610
892,-1.902000,-175.373818,-1.496657
893,-1.900000,-198.563745,-1.694562
894,-1.898000,-207.259967,-1.768777
895,-1.896000,-218.854930,-1.867729
896,-1.894000,-201.462486,-1.719301
897,-1.892000,-192.766263,-1.645086
898,-1.890000,-181.171300,-1.546134
899,-1.888000,-186.968782,-1.595610
900,-1.886000,-192.766263,-1.645086
901,-1.884000,-210.158708,-1.793515
902,-1.882000,-215.956190,-1.842991
903,-1.880000,-207.259967,-1.768777
904,-1.878000,-201.462486,-1.719301
905,-1.876000,-192.766263,-1.645086
906,-1.874000,-192.766263,-1.645086
907,-1.872000,-189.867522,-1.620348
908,-1.870000,-192.766263,-1.645086
909,-1.868000,-195.665004,-1.669824
910,-1.866000,-195.665004,-1.669824
911,-1.864000,-192.766263,-1.645086
912,-1.862000,-198.563745,-1.694562
913,-1.860000,-210.158708,-1.793515
914,-1.858000,-213.057449,-1.818253
915,-1.856000,-210.158708,-1.793515
916,-1.854000,-213.057449,-1.818253
917,-1.852000,-210.158708,-1.793515
918,-1.850000,-195.665004,-1.669824
919,-1.848000,-192.766263,-1.645086
920,-1.846000,-186.968782,-1.595610
921,-1.844000,-184.070041,-1.570872
922,-1.842000,-195.665004,-1.669824
923,-1.840000,-210.158708,-1.793515
924,-1.838000,-207.259967,-1.768777
925,-1.836000,-189.867522,-1.620348
926,-1.834000,-181.171300,-1.546134
927,-1.832000,-186.968782,-1.595610
928,-1.830000,-195.665004,-1.669824
929,-1.828000,-207.259967,-1.768777
930,-1.826000,-210.158708,-1.793515
931,-1.824000,-207.259967,-1.768777
932,-1.822000,-195.665004,-1.669824
933,-1.820000,-178.272559,-1.521395
934,-1.818000,-172.475078,-1.471919
935,-1.816000,-178.272559,-1.521395
936,-1.814000,-198.563745,-1.694562
937,-1.812000,-207.259967,-1.768777
938,-1.810000,-218.854930,-1.867729
939,-1.808000,-213.057449,-1.818253
940,-1.806000,-198.563745,-1.694562
941,-1.804000,-198.563745,-1.694562
942,-1.802000,-198.563745,-1.694562
943,-1.800000,-201.462486,-1.719301
944,-1.798000,-210.158708,-1.793515
945,-1.796000,-218.854930,-1.867729
946,-1.794000,-198.563745,-1.694562
947,-1.792000,-195.665004,-1.669824
948,-1.790000,-181.171300,-1.546134
949,-1.788000,-186.968782,-1.595610
950,-1.786000,-189.867522,-1.620348
951,-1.784000,-207.259967,-1.768777
952,-1.782000,-213.057449,-1.818253
953,-1.780000,-195.665004,-1.669824
954,-1.778000,-192.766263,-1.645086
955,-1.776000,-201.462486,-1.719301
956,-1.774000,-195.665004,-1.669824
957,-1.772000,-201.462486,-1.719301
958,-1.770000,-198.563745,-1.694562
959,-1.768000,-192.766263,-1.645086
960,-1.766000,-186.968782,-1.595610
961,-1.764000,-192.766263,-1.645086
962,-1.762000,-184.070041,-1.570872
963,-1.760000,-195.665004,-1.669824
964,-1.758000,-192.766263,-1.645086
965,-1.756000,-210.158708,-1.793515
966,-1.754000,-201.462486,-1.719301
967,-1.752000,-207.259967,-1.768777
968,-1.750000,-192.766263,-1.645086
969,-1.748000,-204.361226,-1.744039
970,-1.746000,-198.563745,-1.694562
971,-1.744000,-210.158708,-1.793515
972,-1.742000,-198.563745,-1.694562
973,-1.740000,-192.766263,-1.645086
974,-1.738000,-184.070041,-1.570872
975,-1.736000,-178.272559,-1.521395
976,-1.734000,-189.867522,-1.620348
977,-1.732000,-195.665004,-1.669824
978,-1.730000,-218.854930,-1.867729
979,-1.728000,-224.652412,-1.917206
980,-1.726000,-210.158708,-1.793515
981,-1.724000,-204.361226,-1.744039
982,-1.722000,-198.563745,-1.694562
983,-1.720000,-189.867522,-1.620348
984,-1.718000,-189.867522,-1.620348
985,-1.716000,-201.462486,-1.719301
986,-1.714000,-210.158708,-1.793515
987,-1.712000,-221.753671,-1.892468
988,-1.710000,-210.158708,-1.793515
989,-1.708000,-195.665004,-1.669824
990,-1.706000,-181.171300,-1.546134
991,-1.704000,-178.272559,-1.521395
992,-1.702000,-198.563745,-1.694562
993,-1.700000,-213.057449,-1.818253
994,-1.698000,-218.854930,-1.867729
995,-1.696000,-198.563745,-1.694562
996,-1.694000,-195.665004,-1.669824
997,-1.692000,-195.665004,-1.669824
998,-1.690000,-195.665004,-1.669824
999,-1.688000,-189.867522,-1.620348
1000,-1.686000,-192.766263,-1.645086
1001,-1.684000,-198.563745,-1.694562
1002,-1.682000,-204.361226,-1.744039
1003,-1.680000,-207.259967,-1.768777
1004,-1.678000,-189.867522,-1.620348
1005,-1.676000,-204.361226,-1.744039
1006,-1.674000,-201.462486,-1.719301
1007,-1.672000,-213.057449,-1.818253
1008,-1.670000,-204.361226,-1.744039
