Repository: osanstrong/npre432-lab1

File: L6D/N01-A-1045HR-BW_1_Spec_1_Ch_1.csv (part 1 of 3)
[NO1-A-1045HR-BW]
[Specimen: 1]
[Channel: 1]

[Calculated Data]

Point ID,Time [ms],Force [N],Energy [J],Displacement [mm],Velocity [m/s],Voltage Ch1 [mV]
1,0.000000,0.000000,0.000000,0.000000,3.780911,-1.175062
2,0.002000,113.050891,0.000427,0.007562,3.780922,-0.210274
3,0.004000,411.621194,0.002411,0.015124,3.780900,2.337754
4,0.006000,971.078168,0.007639,0.022685,3.780811,7.112215
5,0.008000,1843.599149,0.018280,0.030247,3.780610,14.558394
6,0.010000,3000.196728,0.036592,0.037808,3.780250,24.428911
7,0.012000,4351.009940,0.064379,0.045368,3.779693,35.956884
8,0.014000,5722.114338,0.102448,0.052926,3.778923,47.658023
9,0.016000,6942.484215,0.150299,0.060483,3.777949,58.072779
10,0.018000,7878.777493,0.206284,0.068038,3.776806,66.063198
11,0.020000,8464.323135,0.267998,0.075590,3.775544,71.060301
12,0.022000,8629.551360,0.332526,0.083140,3.774223,72.470375
13,0.024000,8342.576021,0.396571,0.090687,3.772912,70.021300
14,0.026000,7614.992081,0.456768,0.098232,3.771680,63.812027
15,0.028000,6568.546652,0.510257,0.105774,3.770587,54.881559
16,0.030000,5388.759146,0.555338,0.113314,3.769669,44.813137
17,0.032000,4243.756531,0.591646,0.120853,3.768933,35.041573
18,0.034000,3301.665771,0.620083,0.128390,3.768361,27.001678
19,0.036000,2666.841536,0.642573,0.135926,3.767913,21.584025
20,0.038000,2313.195158,0.661337,0.143462,3.767542,18.565973
21,0.040000,2205.941749,0.678362,0.150997,3.767207,17.650661
22,0.042000,2307.397676,0.695364,0.158531,3.766873,18.516496
23,0.044000,2574.081830,0.713751,0.166064,3.766509,20.792405
24,0.046000,2898.740800,0.734363,0.173597,3.766100,23.563076
25,0.048000,3171.222435,0.757222,0.181128,3.765643,25.888461
26,0.050000,3249.488436,0.781398,0.188659,3.765159,26.556391
27,0.052000,3133.538804,0.805430,0.196189,3.764678,25.566866
28,0.054000,2855.259688,0.827974,0.203718,3.764228,23.192004
29,0.056000,2487.119606,0.848083,0.211246,3.763829,20.050261
30,0.058000,2156.663155,0.865561,0.218773,3.763484,17.230113
31,0.060000,1921.865150,0.880910,0.226300,3.763184,15.226324
32,0.062000,1956.650040,0.895505,0.233826,3.762900,15.523182
33,0.064000,2243.625379,0.911309,0.241352,3.762590,17.972257
34,0.066000,2776.993686,0.930199,0.248876,3.762216,22.524075
35,0.068000,3539.362516,0.953961,0.256400,3.761740,29.030205
36,0.070000,4545.225574,0.984370,0.263923,3.761125,37.614339
37,0.072000,5690.228190,1.022862,0.271445,3.760342,47.385903
38,0.074000,6872.914436,1.070097,0.278964,3.759377,57.479064
39,0.076000,7980.233421,1.125927,0.286482,3.758231,66.929032
40,0.078000,8962.906552,1.189591,0.293997,3.756922,75.315261
41,0.080000,9907.896053,1.260473,0.301510,3.755462,83.379894
42,0.082000,10702.151032,1.337856,0.309019,3.753865,90.158144
43,0.084000,11386.253861,1.420754,0.316525,3.752153,95.996345
44,0.086000,11977.596984,1.508397,0.324027,3.750340,101.042925
45,0.088000,12522.560254,1.600257,0.331526,3.748438,105.693695
46,0.090000,12899.396558,1.695524,0.339021,3.746464,108.909653
47,0.092000,13070.422265,1.792793,0.346512,3.744447,110.369203
48,0.094000,13090.713451,1.890725,0.353999,3.742415,110.542370
49,0.096000,12992.156264,1.988312,0.361482,3.740389,109.701273
50,0.098000,12774.750704,2.084664,0.368960,3.738388,107.845913
51,0.100000,12438.496771,2.178897,0.376435,3.736430,104.976289
52,0.102000,12096.445357,2.270547,0.383906,3.734525,102.057188
53,0.104000,11826.862462,2.359867,0.391373,3.732669,99.756542
54,0.106000,11626.849347,2.447391,0.398837,3.730849,98.049610
55,0.108000,11441.329936,2.533434,0.406297,3.729060,96.466369
56,0.110000,11328.279045,2.618324,0.413753,3.727293,95.501582
57,0.112000,11270.304229,2.702535,0.421206,3.725541,95.006819
58,0.114000,11203.633190,2.786243,0.428655,3.723798,94.437842
59,0.116000,11000.721334,2.868909,0.436101,3.722076,92.706172
60,0.118000,10635.479994,2.949423,0.443544,3.720399,89.589167
61,0.120000,10119.504131,3.026623,0.450983,3.718791,85.185778
62,0.122000,9455.692488,3.099405,0.458419,3.717275,79.520745
63,0.124000,8597.665212,3.166502,0.465852,3.715879,72.198256
64,0.126000,7614.992081,3.226737,0.473283,3.714627,63.812027
65,0.128000,6597.534060,3.279524,0.480711,3.713532,55.128941
66,0.130000,5698.924412,3.325182,0.488137,3.712587,47.460118
67,0.132000,5000.327879,3.364900,0.495561,3.711768,41.498227
68,0.134000,4553.921796,3.400360,0.502984,3.711038,37.688553
69,0.136000,4429.275942,3.433694,0.510405,3.710353,36.624813
70,0.138000,4672.770169,3.467462,0.517825,3.709659,38.702817
71,0.140000,5278.606996,3.504374,0.525244,3.708898,43.873088
72,0.142000,6258.381386,3.547158,0.532661,3.708013,52.234578
73,0.144000,7394.687780,3.597776,0.540076,3.706962,61.931929
74,0.146000,8568.677804,3.656941,0.547489,3.705730,71.950874
75,0.148000,9574.540861,3.724162,0.554899,3.704326,80.535008
76,0.150000,10371.694581,3.798033,0.562306,3.702782,87.337996
77,0.152000,10893.467925,3.876755,0.569710,3.701134,91.790861
78,0.154000,11177.544523,3.958424,0.577110,3.699422,94.215199
79,0.156000,11316.684082,4.041620,0.584507,3.697678,95.402629
80,0.158000,11397.848824,4.125591,0.591901,3.695916,96.095297
81,0.160000,11452.924899,4.210025,0.599291,3.694144,96.565322
82,0.162000,11536.988382,4.294933,0.606677,3.692360,97.282728
83,0.164000,11699.317867,4.380708,0.614060,3.690557,98.668064
84,0.166000,12023.976837,4.468238,0.621440,3.688717,101.438735
85,0.168000,12455.889216,4.558514,0.628815,3.686816,105.124718
86,0.170000,12896.497817,4.651958,0.636187,3.684848,108.884915
87,0.172000,13255.941677,4.748299,0.643554,3.682816,111.952444
88,0.174000,13528.423312,4.846913,0.650918,3.680735,114.277829
89,0.176000,13618.284276,4.946804,0.658277,3.678626,115.044711
90,0.178000,13490.739681,5.046499,0.665633,3.676520,113.956233
91,0.180000,13105.207155,5.144253,0.672984,3.674453,110.666060
92,0.182000,12539.952699,5.238460,0.680330,3.672462,105.842124
93,0.184000,11838.457426,5.327966,0.687673,3.670569,99.855494
94,0.186000,11099.278522,5.412141,0.695013,3.668790,93.547269
95,0.188000,10348.504655,5.490811,0.702349,3.667128,87.140091
96,0.190000,9638.313159,5.564090,0.709681,3.665580,81.079247
97,0.192000,9009.286405,5.632432,0.717011,3.664137,75.711071
98,0.194000,8519.399210,5.696648,0.724338,3.662782,71.530326
99,0.196000,8099.081794,5.757507,0.731662,3.661498,67.943296
100,0.198000,7710.650527,5.815385,0.738984,3.660278,64.628386
101,0.200000,7394.687780,5.870666,0.746304,3.659113,61.931929
102,0.202000,7133.801108,5.923820,0.753621,3.657993,59.705496
103,0.204000,6884.509399,5.975091,0.760936,3.656913,57.578016
104,0.206000,6542.457985,6.024186,0.768248,3.655880,54.658916
105,0.208000,6171.419162,6.070660,0.775559,3.654903,51.492434
106,0.210000,5794.582858,6.114389,0.782868,3.653984,48.276476
107,0.212000,5522.101223,6.155735,0.790175,3.653116,45.951091
108,0.214000,5368.467961,6.195515,0.797481,3.652281,44.639970
109,0.216000,5356.872998,6.234683,0.804784,3.651460,44.541018
110,0.218000,5588.772262,6.274646,0.812086,3.650621,46.520069
111,0.220000,5980.102270,6.316874,0.819387,3.649733,49.859717
112,0.222000,6432.305834,6.362170,0.826685,3.648780,53.718867
113,0.224000,6930.889252,6.410922,0.833982,3.647751,57.973826
114,0.226000,7493.244967,6.463530,0.841276,3.646640,62.773025
115,0.228000,8070.094386,6.520274,0.848568,3.645439,67.695915
116,0.230000,8609.260175,6.581066,0.855858,3.644150,72.297208
117,0.232000,9145.527223,6.645755,0.863145,3.642777,76.873764
118,0.234000,9649.908122,6.714208,0.870429,3.641323,81.178200
119,0.236000,10151.390280,6.786296,0.877710,3.639790,85.457898
120,0.238000,10577.505178,6.861727,0.884988,3.638184,89.094404
121,0.240000,11018.113779,6.940278,0.892263,3.636510,92.854601
122,0.242000,11458.722381,7.021995,0.899534,3.634766,96.614798
123,0.244000,11867.444834,7.106759,0.906802,3.632957,100.102876
124,0.246000,12189.205062,7.194133,0.914066,3.631090,102.848809
125,0.248000,12395.015659,7.283377,0.921326,3.629181,104.605217
126,0.250000,12481.977883,7.373636,0.928582,3.627250,105.347361
127,0.252000,12447.192993,7.464036,0.935835,3.625314,105.050503
128,0.254000,12258.774841,7.553579,0.943084,3.623396,103.442524
129,0.256000,11913.824686,7.641144,0.950329,3.621520,100.498686
130,0.258000,11394.950083,7.725536,0.957570,3.619712,96.070559
131,0.260000,10661.568661,7.805356,0.964807,3.618002,89.811810
132,0.262000,9699.186715,7.879006,0.972042,3.616425,81.598748
133,0.264000,8530.994173,7.944922,0.979273,3.615014,71.629279
134,0.266000,7275.839407,8.002055,0.986502,3.613794,60.917665
135,0.268000,6035.178345,8.050153,0.993729,3.612770,50.329742
136,0.270000,4997.429139,8.090007,1.000953,3.611924,41.473488
137,0.272000,4145.199343,8.123026,1.008177,3.611227,34.200476
138,0.274000,3527.767553,8.150733,1.015398,3.610645,28.931252
139,0.276000,3078.462729,8.174584,1.022619,3.610146,25.096841
140,0.278000,2791.487390,8.195774,1.029839,3.609706,22.647765
141,0.280000,2626.259164,8.215330,1.037058,3.609300,21.237691
142,0.282000,2547.993163,8.234004,1.044276,3.608914,20.569762
143,0.284000,2533.499459,8.252342,1.051494,3.608535,20.446071
144,0.286000,2655.246572,8.271065,1.058710,3.608148,21.485073
145,0.288000,2916.133244,8.291166,1.065926,3.607731,23.711505
146,0.290000,3214.703547,8.313283,1.073141,3.607269,26.259534
147,0.292000,3513.273849,8.337551,1.080355,3.606761,28.807562
148,0.294000,3820.540374,8.364000,1.087568,3.606206,31.429804
149,0.296000,4107.515713,8.392588,1.094780,3.605604,33.878880
150,0.298000,4406.086015,8.423281,1.101991,3.604956,36.426908
151,0.300000,4707.555059,8.456132,1.109200,3.604261,38.999675
152,0.302000,5119.176252,8.491547,1.116408,3.603510,42.512490
153,0.304000,5710.519375,8.530567,1.123614,3.602680,47.559070
154,0.306000,6420.710871,8.574266,1.130818,3.601748,53.619914
155,0.308000,7197.573405,8.623308,1.138021,3.600700,60.249735
156,0.310000,7962.840976,8.677887,1.145221,3.599530,66.780604
157,0.312000,8713.614844,8.737903,1.152419,3.598242,73.187781
158,0.314000,9418.008858,8.803132,1.159614,3.596840,79.199149
159,0.316000,9925.288498,8.872691,1.166806,3.595342,83.528323
160,0.318000,10232.555023,8.945150,1.173995,3.593781,86.150566
161,0.320000,10420.973175,9.019357,1.181181,3.592181,87.758545
162,0.322000,10507.935399,9.094521,1.188364,3.590559,88.500689
163,0.324000,10499.239176,9.169931,1.195543,3.588931,88.426474
164,0.326000,10386.188285,9.244871,1.202720,3.587313,87.461687
165,0.328000,10183.276429,9.318644,1.209893,3.585719,85.730017
166,0.330000,9925.288498,9.390732,1.217062,3.584162,83.528323
167,0.332000,9574.540861,9.460608,1.224229,3.582652,80.535008
168,0.334000,9015.083887,9.527195,1.231393,3.581214,75.760548
169,0.336000,8296.196168,9.589179,1.238554,3.579876,69.625489
170,0.338000,7557.017265,9.645923,1.245713,3.578652,63.317264
171,0.340000,6841.028287,9.697441,1.252869,3.577543,57.206944
172,0.342000,6078.659457,9.743655,1.260023,3.576549,50.700814
173,0.344000,5295.999441,9.784333,1.267175,3.575677,44.021517
174,0.346000,4585.807945,9.819663,1.274326,3.574921,37.960673
175,0.348000,4026.350971,9.850449,1.281475,3.574266,33.186212
176,0.350000,3463.995256,9.877219,1.288623,3.573698,28.387013
177,0.352000,2788.588649,9.899563,1.295770,3.573227,22.623027
178,0.354000,2095.789598,9.917015,1.302916,3.572864,16.710612
179,0.356000,1518.940179,9.929929,1.310062,3.572600,11.787723
180,0.358000,1098.622763,9.939281,1.317207,3.572414,8.200693
181,0.360000,805.849942,9.946084,1.324351,3.572284,5.702141
182,0.362000,675.406606,9.951376,1.331496,3.572188,4.588925
183,0.364000,675.406606,9.956201,1.338640,3.572101,4.588925
184,0.366000,750.773867,9.961295,1.345784,3.572009,5.232116
185,0.368000,759.470090,9.966690,1.352928,3.571910,5.306331
186,0.370000,814.546165,9.972312,1.360072,3.571806,5.776355
187,0.372000,1066.736614,9.979031,1.367215,3.571679,7.928573
188,0.374000,1574.016254,9.988463,1.374358,3.571491,12.257747
189,0.376000,2261.017824,10.002159,1.381501,3.571210,18.120686
190,0.378000,3072.665248,10.021206,1.388643,3.570811,25.047365
191,0.380000,3968.376155,10.046346,1.395784,3.570279,32.691449
192,0.382000,4895.973211,10.077991,1.402924,3.569603,40.607654
193,0.384000,5725.013079,10.115899,1.410062,3.568790,47.682761
194,0.386000,6374.331018,10.159073,1.417199,3.567860,53.224104
195,0.388000,6878.711917,10.206351,1.424334,3.566841,57.528540
196,0.390000,7261.345703,10.256778,1.431466,3.565751,60.793974
197,0.392000,7443.966373,10.309205,1.438597,3.564618,62.352477
198,0.394000,7507.738671,10.362494,1.445725,3.563465,62.896716
199,0.396000,7496.143708,10.415951,1.452851,3.562308,62.797763
200,0.398000,7533.827338,10.469484,1.459974,3.561149,63.119359
201,0.400000,7536.726079,10.523143,1.467095,3.559986,63.144097
202,0.402000,7522.232375,10.576744,1.474214,3.558825,63.020407
203,0.404000,7470.055041,10.630091,1.481331,3.557669,62.575120
204,0.406000,7426.573929,10.683079,1.488445,3.556520,62.204048
205,0.408000,7345.409186,10.735608,1.495557,3.555381,61.511380
206,0.410000,7139.598589,10.787099,1.502666,3.554265,59.754972
207,0.412000,6841.028287,10.836783,1.509774,3.553188,57.206944
208,0.414000,6484.483169,10.884124,1.516879,3.552163,54.164153
209,0.416000,6026.482122,10.928560,1.523982,3.551201,50.255527
210,0.418000,5429.341518,10.969237,1.531084,3.550322,45.159471
211,0.420000,4710.453799,11.005233,1.538184,3.549547,39.024413
212,0.422000,3919.097561,11.035861,1.545282,3.548889,32.270901
213,0.424000,3159.627472,11.060981,1.552379,3.548354,25.789509
214,0.426000,2440.739753,11.080852,1.559476,3.547934,19.654451
215,0.428000,1803.016777,11.095908,1.566571,3.547621,14.212060
216,0.430000,1237.762321,11.106695,1.573666,3.547402,9.388123
217,0.432000,837.736091,11.114058,1.580761,3.547259,5.974260
218,0.434000,591.343123,11.119127,1.587855,3.547167,3.871519
219,0.436000,478.292232,11.122921,1.594950,3.547102,2.906731
220,0.438000,429.013638,11.126139,1.602044,3.547051,2.486183
221,0.440000,376.836304,11.128998,1.609138,3.547007,2.040896
222,0.442000,359.443859,11.131609,1.616232,3.546969,1.892468
223,0.444000,426.114898,11.134396,1.623326,3.546927,2.461445
224,0.446000,585.545642,11.137984,1.630420,3.546867,3.822042
225,0.448000,826.141128,11.142991,1.637513,3.546776,5.875308
226,0.450000,1153.698838,11.150013,1.644607,3.546641,8.670717
227,0.452000,1629.092329,11.159882,1.651700,3.546442,12.727772
228,0.454000,2211.739230,11.173503,1.658792,3.546160,17.700138
229,0.456000,2846.563465,11.191439,1.665884,3.545783,23.117790
230,0.458000,3443.704070,11.213742,1.672975,3.545310,28.213846
231,0.460000,4055.338379,11.240326,1.680065,3.544741,33.433594
232,0.462000,4762.631134,11.271580,1.687154,3.544069,39.469699
233,0.464000,5461.227666,11.307810,1.694242,3.543287,45.431590
234,0.466000,6017.785900,11.348478,1.701327,3.542406,50.181313
235,0.468000,6426.508353,11.392554,1.708411,3.541450,53.669390
236,0.470000,6765.661026,11.439267,1.715493,3.540435,56.563753
237,0.472000,7000.459031,11.487998,1.722573,3.539375,58.567542
238,0.474000,7078.725033,11.537821,1.729651,3.538290,59.235472
239,0.476000,7087.421255,11.587938,1.736726,3.537199,59.309686
240,0.478000,7075.826292,11.638028,1.743799,3.536108,59.210733
241,0.480000,7067.130069,11.688031,1.750870,3.535018,59.136519
242,0.482000,7003.357772,11.737763,1.757939,3.533934,58.592280
243,0.484000,6788.850953,11.786497,1.765006,3.532872,56.761658
244,0.486000,6472.888205,11.833342,1.772071,3.531852,54.065201
245,0.488000,6116.343087,11.877800,1.779134,3.530884,51.022410
246,0.490000,5661.240782,11.919380,1.786195,3.529980,47.138522
247,0.492000,5130.771215,11.957471,1.793254,3.529153,42.611443
248,0.494000,4551.023055,11.991636,1.800311,3.528414,37.663815
249,0.496000,3950.983710,12.021632,1.807367,3.527767,32.543021
250,0.498000,3333.551920,12.047329,1.814422,3.527215,27.273797
251,0.500000,2727.715092,12.068707,1.821476,3.526759,22.103526
252,0.502000,2226.232934,12.086177,1.828530,3.526390,17.823828
253,0.504000,1803.016777,12.100386,1.835582,3.526094,14.212060
254,0.506000,1371.104398,12.111578,1.842634,3.525865,10.526078
255,0.508000,918.900833,12.119652,1.849686,3.525705,6.666928
256,0.510000,536.267048,12.124782,1.856737,3.525610,3.401494
257,0.512000,284.076598,12.127674,1.863788,3.525565,1.249276
258,0.514000,84.063483,12.128972,1.870839,3.525556,-0.457656

[Raw Data]

Point ID,Time [ms],Force [N],Voltage Ch1 [mV]
1,-3.696000,-192.766263,-1.645086
2,-3.694000,-184.070041,-1.570872
3,-3.692000,-175.373818,-1.496657
4,-3.690000,-160.880114,-1.372967
5,-3.688000,-166.677596,-1.422443
6,-3.686000,-186.968782,-1.595610
7,-3.684000,-204.361226,-1.744039
8,-3.682000,-210.158708,-1.793515
9,-3.680000,-204.361226,-1.744039
10,-3.678000,-178.272559,-1.521395
11,-3.676000,-166.677596,-1.422443
12,-3.674000,-172.475078,-1.471919
13,-3.672000,-181.171300,-1.546134
14,-3.670000,-198.563745,-1.694562
15,-3.668000,-198.563745,-1.694562
16,-3.666000,-184.070041,-1.570872
17,-3.664000,-163.778855,-1.397705
18,-3.662000,-152.183892,-1.298752
19,-3.660000,-175.373818,-1.496657
20,-3.658000,-192.766263,-1.645086
21,-3.656000,-198.563745,-1.694562
22,-3.654000,-192.766263,-1.645086
23,-3.652000,-184.070041,-1.570872
24,-3.650000,-172.475078,-1.471919
25,-3.648000,-169.576337,-1.447181
26,-3.646000,-175.373818,-1.496657
27,-3.644000,-178.272559,-1.521395
28,-3.642000,-178.272559,-1.521395
29,-3.640000,-178.272559,-1.521395
30,-3.638000,-186.968782,-1.595610
31,-3.636000,-172.475078,-1.471919
32,-3.634000,-175.373818,-1.496657
33,-3.632000,-178.272559,-1.521395
34,-3.630000,-175.373818,-1.496657
35,-3.628000,-172.475078,-1.471919
36,-3.626000,-178.272559,-1.521395
37,-3.624000,-181.171300,-1.546134
38,-3.622000,-189.867522,-1.620348
39,-3.620000,-195.665004,-1.669824
40,-3.618000,-178.272559,-1.521395
41,-3.616000,-172.475078,-1.471919
42,-3.614000,-172.475078,-1.471919
43,-3.612000,-169.576337,-1.447181
44,-3.610000,-192.766263,-1.645086
45,-3.608000,-186.968782,-1.595610
46,-3.606000,-186.968782,-1.595610
47,-3.604000,-186.968782,-1.595610
48,-3.602000,-181.171300,-1.546134
49,-3.600000,-172.475078,-1.471919
50,-3.598000,-169.576337,-1.447181
51,-3.596000,-169.576337,-1.447181
52,-3.594000,-184.070041,-1.570872
53,-3.592000,-192.766263,-1.645086
54,-3.590000,-198.563745,-1.694562
55,-3.588000,-184.070041,-1.570872
56,-3.586000,-178.272559,-1.521395
57,-3.584000,-160.880114,-1.372967
58,-3.582000,-160.880114,-1.372967
59,-3.580000,-166.677596,-1.422443
60,-3.578000,-186.968782,-1.595610
61,-3.576000,-189.867522,-1.620348
62,-3.574000,-195.665004,-1.669824
63,-3.572000,-189.867522,-1.620348
64,-3.570000,-181.171300,-1.546134
65,-3.568000,-160.880114,-1.372967
66,-3.566000,-157.981374,-1.348229
67,-3.564000,-160.880114,-1.372967
68,-3.562000,-169.576337,-1.447181
69,-3.560000,-186.968782,-1.595610
70,-3.558000,-204.361226,-1.744039
71,-3.556000,-186.968782,-1.595610
72,-3.554000,-181.171300,-1.546134
73,-3.552000,-169.576337,-1.447181
74,-3.550000,-160.880114,-1.372967
75,-3.548000,-157.981374,-1.348229
76,-3.546000,-175.373818,-1.496657
77,-3.544000,-189.867522,-1.620348
78,-3.542000,-195.665004,-1.669824
79,-3.540000,-192.766263,-1.645086
80,-3.538000,-181.171300,-1.546134
81,-3.536000,-169.576337,-1.447181
82,-3.534000,-166.677596,-1.422443
83,-3.532000,-184.070041,-1.570872
84,-3.530000,-184.070041,-1.570872
85,-3.528000,-192.766263,-1.645086
86,-3.526000,-181.171300,-1.546134
87,-3.524000,-172.475078,-1.471919
88,-3.522000,-157.981374,-1.348229
89,-3.520000,-175.373818,-1.496657
90,-3.518000,-178.272559,-1.521395
91,-3.516000,-192.766263,-1.645086
92,-3.514000,-204.361226,-1.744039
93,-3.512000,-192.766263,-1.645086
94,-3.510000,-186.968782,-1.595610
95,-3.508000,-178.272559,-1.521395
96,-3.506000,-163.778855,-1.397705
97,-3.504000,-152.183892,-1.298752
98,-3.502000,-157.981374,-1.348229
99,-3.500000,-178.272559,-1.521395
100,-3.498000,-189.867522,-1.620348
101,-3.496000,-204.361226,-1.744039
102,-3.494000,-207.259967,-1.768777
103,-3.492000,-186.968782,-1.595610
104,-3.490000,-172.475078,-1.471919
105,-3.488000,-160.880114,-1.372967
106,-3.486000,-163.778855,-1.397705
107,-3.484000,-186.968782,-1.595610
108,-3.482000,-192.766263,-1.645086
109,-3.480000,-201.462486,-1.719301
110,-3.478000,-186.968782,-1.595610
111,-3.476000,-181.171300,-1.546134
112,-3.474000,-175.373818,-1.496657
113,-3.472000,-160.880114,-1.372967
114,-3.470000,-166.677596,-1.422443
115,-3.468000,-186.968782,-1.595610
116,-3.466000,-198.563745,-1.694562
117,-3.464000,-198.563745,-1.694562
118,-3.462000,-189.867522,-1.620348
119,-3.460000,-181.171300,-1.546134
120,-3.458000,-160.880114,-1.372967
121,-3.456000,-172.475078,-1.471919
122,-3.454000,-169.576337,-1.447181
123,-3.452000,-181.171300,-1.546134
124,-3.450000,-184.070041,-1.570872
125,-3.448000,-189.867522,-1.620348
126,-3.446000,-186.968782,-1.595610
127,-3.444000,-178.272559,-1.521395
128,-3.442000,-181.171300,-1.546134
129,-3.440000,-181.171300,-1.546134
130,-3.438000,-186.968782,-1.595610
131,-3.436000,-163.778855,-1.397705
132,-3.434000,-169.576337,-1.447181
133,-3.432000,-184.070041,-1.570872
134,-3.430000,-184.070041,-1.570872
135,-3.428000,-198.563745,-1.694562
136,-3.426000,-195.665004,-1.669824
137,-3.424000,-192.766263,-1.645086
138,-3.422000,-192.766263,-1.645086
139,-3.420000,-172.475078,-1.471919
140,-3.418000,-155.082633,-1.323490
141,-3.416000,-155.082633,-1.323490
142,-3.414000,-166.677596,-1.422443
143,-3.412000,-181.171300,-1.546134
144,-3.410000,-195.665004,-1.669824
145,-3.408000,-192.766263,-1.645086
146,-3.406000,-172.475078,-1.471919
147,-3.404000,-163.778855,-1.397705
148,-3.402000,-157.981374,-1.348229
149,-3.400000,-178.272559,-1.521395
150,-3.398000,-198.563745,-1.694562
151,-3.396000,-198.563745,-1.694562
152,-3.394000,-198.563745,-1.694562
153,-3.392000,-186.968782,-1.595610
154,-3.390000,-186.968782,-1.595610
155,-3.388000,-172.475078,-1.471919
156,-3.386000,-160.880114,-1.372967
157,-3.384000,-163.778855,-1.397705
158,-3.382000,-166.677596,-1.422443
159,-3.380000,-189.867522,-1.620348
160,-3.378000,-201.462486,-1.719301
161,-3.376000,-184.070041,-1.570872
162,-3.374000,-166.677596,-1.422443
163,-3.372000,-143.487670,-1.224538
164,-3.370000,-163.778855,-1.397705
165,-3.368000,-175.373818,-1.496657
166,-3.366000,-184.070041,-1.570872
167,-3.364000,-198.563745,-1.694562
168,-3.362000,-201.462486,-1.719301
169,-3.360000,-189.867522,-1.620348
170,-3.358000,-166.677596,-1.422443
171,-3.356000,-152.183892,-1.298752
172,-3.354000,-157.981374,-1.348229
173,-3.352000,-169.576337,-1.447181
174,-3.350000,-189.867522,-1.620348
175,-3.348000,-207.259967,-1.768777
176,-3.346000,-204.361226,-1.744039
177,-3.344000,-166.677596,-1.422443
178,-3.342000,-143.487670,-1.224538
179,-3.340000,-140.588929,-1.199800
180,-3.338000,-166.677596,-1.422443
181,-3.336000,-195.665004,-1.669824
182,-3.334000,-213.057449,-1.818253
183,-3.332000,-192.766263,-1.645086
184,-3.330000,-178.272559,-1.521395
185,-3.328000,-166.677596,-1.422443
186,-3.326000,-172.475078,-1.471919
187,-3.324000,-184.070041,-1.570872
188,-3.322000,-198.563745,-1.694562
189,-3.320000,-207.259967,-1.768777
190,-3.318000,-195.665004,-1.669824
191,-3.316000,-178.272559,-1.521395
192,-3.314000,-166.677596,-1.422443
193,-3.312000,-160.880114,-1.372967
194,-3.310000,-175.373818,-1.496657
195,-3.308000,-178.272559,-1.521395
196,-3.306000,-204.361226,-1.744039
197,-3.304000,-213.057449,-1.818253
198,-3.302000,-192.766263,-1.645086
199,-3.300000,-169.576337,-1.447181
200,-3.298000,-146.386410,-1.249276
201,-3.296000,-143.487670,-1.224538
202,-3.294000,-152.183892,-1.298752
203,-3.292000,-184.070041,-1.570872
204,-3.290000,-213.057449,-1.818253
205,-3.288000,-224.652412,-1.917206
206,-3.286000,-204.361226,-1.744039
207,-3.284000,-186.968782,-1.595610
208,-3.282000,-149.285151,-1.274014
209,-3.280000,-137.690188,-1.175062
210,-3.278000,-160.880114,-1.372967
211,-3.276000,-195.665004,-1.669824
212,-3.274000,-221.753671,-1.892468
213,-3.272000,-207.259967,-1.768777
214,-3.270000,-189.867522,-1.620348
215,-3.268000,-163.778855,-1.397705
216,-3.266000,-146.386410,-1.249276
217,-3.264000,-155.082633,-1.323490
218,-3.262000,-160.880114,-1.372967
219,-3.260000,-184.070041,-1.570872
220,-3.258000,-204.361226,-1.744039
221,-3.256000,-201.462486,-1.719301
222,-3.254000,-175.373818,-1.496657
223,-3.252000,-146.386410,-1.249276
224,-3.250000,-149.285151,-1.274014
225,-3.248000,-163.778855,-1.397705
226,-3.246000,-181.171300,-1.546134
227,-3.244000,-201.462486,-1.719301
228,-3.242000,-195.665004,-1.669824
229,-3.240000,-175.373818,-1.496657
230,-3.238000,-155.082633,-1.323490
231,-3.236000,-152.183892,-1.298752
232,-3.234000,-166.677596,-1.422443
233,-3.232000,-195.665004,-1.669824
234,-3.230000,-210.158708,-1.793515
235,-3.228000,-198.563745,-1.694562
236,-3.226000,-169.576337,-1.447181
237,-3.224000,-163.778855,-1.397705
238,-3.222000,-155.082633,-1.323490
239,-3.220000,-163.778855,-1.397705
240,-3.218000,-184.070041,-1.570872
241,-3.216000,-207.259967,-1.768777
242,-3.214000,-201.462486,-1.719301
243,-3.212000,-186.968782,-1.595610
244,-3.210000,-157.981374,-1.348229
245,-3.208000,-152.183892,-1.298752
246,-3.206000,-157.981374,-1.348229
247,-3.204000,-189.867522,-1.620348
248,-3.202000,-210.158708,-1.793515
249,-3.200000,-207.259967,-1.768777
250,-3.198000,-192.766263,-1.645086
251,-3.196000,-169.576337,-1.447181
252,-3.194000,-157.981374,-1.348229
253,-3.192000,-157.981374,-1.348229
254,-3.190000,-172.475078,-1.471919
255,-3.188000,-189.867522,-1.620348
256,-3.186000,-213.057449,-1.818253
257,-3.184000,-213.057449,-1.818253
258,-3.182000,-195.665004,-1.669824
259,-3.180000,-175.373818,-1.496657
260,-3.178000,-157.981374,-1.348229
261,-3.176000,-149.285151,-1.274014
262,-3.174000,-163.778855,-1.397705
263,-3.172000,-178.272559,-1.521395
264,-3.170000,-192.766263,-1.645086
265,-3.168000,-201.462486,-1.719301
266,-3.166000,-184.070041,-1.570872
267,-3.164000,-166.677596,-1.422443
268,-3.162000,-155.082633,-1.323490
269,-3.160000,-157.981374,-1.348229
270,-3.158000,-172.475078,-1.471919
271,-3.156000,-186.968782,-1.595610
272,-3.154000,-210.158708,-1.793515
273,-3.152000,-198.563745,-1.694562
274,-3.150000,-181.171300,-1.546134
275,-3.148000,-169.576337,-1.447181
276,-3.146000,-163.778855,-1.397705
277,-3.144000,-172.475078,-1.471919
278,-3.142000,-181.171300,-1.546134
279,-3.140000,-201.462486,-1.719301
280,-3.138000,-210.158708,-1.793515
281,-3.136000,-207.259967,-1.768777
282,-3.134000,-181.171300,-1.546134
283,-3.132000,-160.880114,-1.372967
284,-3.130000,-146.386410,-1.249276
285,-3.128000,-152.183892,-1.298752
286,-3.126000,-181.171300,-1.546134
287,-3.124000,-207.259967,-1.768777
288,-3.122000,-213.057449,-1.818253
289,-3.120000,-192.766263,-1.645086
290,-3.118000,-160.880114,-1.372967
291,-3.116000,-146.386410,-1.249276
292,-3.114000,-149.285151,-1.274014
293,-3.112000,-166.677596,-1.422443
294,-3.110000,-210.158708,-1.793515
295,-3.108000,-204.361226,-1.744039
296,-3.106000,-195.665004,-1.669824
297,-3.104000,-169.576337,-1.447181
298,-3.102000,-155.082633,-1.323490
299,-3.100000,-157.981374,-1.348229
300,-3.098000,-175.373818,-1.496657
301,-3.096000,-186.968782,-1.595610
302,-3.094000,-207.259967,-1.768777
303,-3.092000,-192.766263,-1.645086
304,-3.090000,-181.171300,-1.546134
305,-3.088000,-178.272559,-1.521395
306,-3.086000,-175.373818,-1.496657
307,-3.084000,-172.475078,-1.471919
308,-3.082000,-181.171300,-1.546134
309,-3.080000,-175.373818,-1.496657
310,-3.078000,-175.373818,-1.496657
311,-3.076000,-195.665004,-1.669824
312,-3.074000,-189.867522,-1.620348
313,-3.072000,-192.766263,-1.645086
314,-3.070000,-178.272559,-1.521395
315,-3.068000,-160.880114,-1.372967
316,-3.066000,-152.183892,-1.298752
317,-3.064000,-155.082633,-1.323490
318,-3.062000,-184.070041,-1.570872
319,-3.060000,-198.563745,-1.694562
320,-3.058000,-204.361226,-1.744039
321,-3.056000,-186.968782,-1.595610
322,-3.054000,-172.475078,-1.471919
323,-3.052000,-155.082633,-1.323490
324,-3.050000,-160.880114,-1.372967
325,-3.048000,-178.272559,-1.521395
326,-3.046000,-186.968782,-1.595610
327,-3.044000,-192.766263,-1.645086
328,-3.042000,-184.070041,-1.570872
329,-3.040000,-184.070041,-1.570872
330,-3.038000,-169.576337,-1.447181
331,-3.036000,-175.373818,-1.496657
332,-3.034000,-175.373818,-1.496657
333,-3.032000,-175.373818,-1.496657
334,-3.030000,-186.968782,-1.595610
335,-3.028000,-192.766263,-1.645086
336,-3.026000,-189.867522,-1.620348
337,-3.024000,-184.070041,-1.570872
338,-3.022000,-175.373818,-1.496657
339,-3.020000,-169.576337,-1.447181
340,-3.018000,-166.677596,-1.422443
341,-3.016000,-181.171300,-1.546134
342,-3.014000,-192.766263,-1.645086
343,-3.012000,-192.766263,-1.645086
344,-3.010000,-172.475078,-1.471919
345,-3.008000,-149.285151,-1.274014
346,-3.006000,-155.082633,-1.323490
347,-3.004000,-163.778855,-1.397705
348,-3.002000,-192.766263,-1.645086
349,-3.000000,-215.956190,-1.842991
350,-2.998000,-215.956190,-1.842991
351,-2.996000,-192.766263,-1.645086
352,-2.994000,-157.981374,-1.348229
353,-2.992000,-137.690188,-1.175062
354,-2.990000,-140.588929,-1.199800
355,-2.988000,-169.576337,-1.447181
356,-2.986000,-213.057449,-1.818253
357,-2.984000,-221.753671,-1.892468
358,-2.982000,-221.753671,-1.892468
359,-2.980000,-195.665004,-1.669824
360,-2.978000,-155.082633,-1.323490
361,-2.976000,-120.297743,-1.026633
362,-2.974000,-137.690188,-1.175062
363,-2.972000,-172.475078,-1.471919
364,-2.970000,-207.259967,-1.768777
365,-2.968000,-224.652412,-1.917206
366,-2.966000,-210.158708,-1.793515
367,-2.964000,-184.070041,-1.570872
368,-2.962000,-155.082633,-1.323490
369,-2.960000,-155.082633,-1.323490
370,-2.958000,-172.475078,-1.471919
371,-2.956000,-184.070041,-1.570872
372,-2.954000,-189.867522,-1.620348
373,-2.952000,-184.070041,-1.570872
374,-2.950000,-181.171300,-1.546134
375,-2.948000,-175.373818,-1.496657
376,-2.946000,-169.576337,-1.447181
377,-2.944000,-163.778855,-1.397705
378,-2.942000,-178.272559,-1.521395
379,-2.940000,-189.867522,-1.620348
380,-2.938000,-207.259967,-1.768777
381,-2.936000,-201.462486,-1.719301
382,-2.934000,-166.677596,-1.422443
383,-2.932000,-163.778855,-1.397705
384,-2.930000,-166.677596,-1.422443
385,-2.928000,-175.373818,-1.496657
386,-2.926000,-186.968782,-1.595610
387,-2.924000,-198.563745,-1.694562
388,-2.922000,-186.968782,-1.595610
389,-2.920000,-157.981374,-1.348229
390,-2.918000,-160.880114,-1.372967
391,-2.916000,-157.981374,-1.348229
392,-2.914000,-178.272559,-1.521395
393,-2.912000,-192.766263,-1.645086
394,-2.910000,-195.665004,-1.669824
395,-2.908000,-189.867522,-1.620348
396,-2.906000,-181.171300,-1.546134
397,-2.904000,-178.272559,-1.521395
398,-2.902000,-181.171300,-1.546134
399,-2.900000,-181.171300,-1.546134
400,-2.898000,-192.766263,-1.645086
401,-2.896000,-189.867522,-1.620348
402,-2.894000,-181.171300,-1.546134
403,-2.892000,-178.272559,-1.521395
404,-2.890000,-181.171300,-1.546134
405,-2.888000,-181.171300,-1.546134
406,-2.886000,-178.272559,-1.521395
407,-2.884000,-195.665004,-1.669824
408,-2.882000,-186.968782,-1.595610
409,-2.880000,-181.171300,-1.546134
410,-2.878000,-189.867522,-1.620348
411,-2.876000,-192.766263,-1.645086
412,-2.874000,-186.968782,-1.595610
413,-2.872000,-175.373818,-1.496657
414,-2.870000,-152.183892,-1.298752
415,-2.868000,-146.386410,-1.249276
416,-2.866000,-166.677596,-1.422443
417,-2.864000,-192.766263,-1.645086
418,-2.862000,-224.652412,-1.917206
419,-2.860000,-201.462486,-1.719301
420,-2.858000,-166.677596,-1.422443
421,-2.856000,-140.588929,-1.199800
422,-2.854000,-146.386410,-1.249276
423,-2.852000,-181.171300,-1.546134
424,-2.850000,-218.854930,-1.867729
425,-2.848000,-230.449894,-1.966682
426,-2.846000,-198.563745,-1.694562
427,-2.844000,-160.880114,-1.372967
428,-2.842000,-146.386410,-1.249276
429,-2.840000,-143.487670,-1.224538
430,-2.838000,-155.082633,-1.323490
431,-2.836000,-186.968782,-1.595610
432,-2.834000,-210.158708,-1.793515
433,-2.832000,-207.259967,-1.768777
434,-2.830000,-195.665004,-1.669824
435,-2.828000,-166.677596,-1.422443
436,-2.826000,-155.082633,-1.323490
437,-2.824000,-160.880114,-1.372967
438,-2.822000,-186.968782,-1.595610
439,-2.820000,-210.158708,-1.793515
440,-2.818000,-213.057449,-1.818253
441,-2.816000,-201.462486,-1.719301
442,-2.814000,-175.373818,-1.496657
443,-2.812000,-166.677596,-1.422443
444,-2.810000,-169.576337,-1.447181
445,-2.808000,-178.272559,-1.521395
446,-2.806000,-175.373818,-1.496657
447,-2.804000,-186.968782,-1.595610
448,-2.802000,-192.766263,-1.645086
449,-2.800000,-195.665004,-1.669824
450,-2.798000,-189.867522,-1.620348
451,-2.796000,-192.766263,-1.645086
452,-2.794000,-166.677596,-1.422443
453,-2.792000,-169.576337,-1.447181
454,-2.790000,-175.373818,-1.496657
455,-2.788000,-175.373818,-1.496657
456,-2.786000,-181.171300,-1.546134
457,-2.784000,-175.373818,-1.496657
458,-2.782000,-184.070041,-1.570872
459,-2.780000,-186.968782,-1.595610
460,-2.778000,-184.070041,-1.570872
461,-2.776000,-181.171300,-1.546134
462,-2.774000,-181.171300,-1.546134
463,-2.772000,-181.171300,-1.546134
464,-2.770000,-169.576337,-1.447181
465,-2.768000,-166.677596,-1.422443
466,-2.766000,-184.070041,-1.570872
467,-2.764000,-195.665004,-1.669824
468,-2.762000,-192.766263,-1.645086
469,-2.760000,-189.867522,-1.620348
470,-2.758000,-175.373818,-1.496657
471,-2.756000,-181.171300,-1.546134
472,-2.754000,-155.082633,-1.323490
473,-2.752000,-149.285151,-1.274014
474,-2.750000,-157.981374,-1.348229
475,-2.748000,-189.867522,-1.620348
476,-2.746000,-201.462486,-1.719301
477,-2.744000,-204.361226,-1.744039
478,-2.742000,-195.665004,-1.669824
479,-2.740000,-178.272559,-1.521395
480,-2.738000,-172.475078,-1.471919
481,-2.736000,-157.981374,-1.348229
482,-2.734000,-166.677596,-1.422443
483,-2.732000,-172.475078,-1.471919
484,-2.730000,-186.968782,-1.595610
485,-2.728000,-195.665004,-1.669824
486,-2.726000,-192.766263,-1.645086
487,-2.724000,-186.968782,-1.595610
488,-2.722000,-169.576337,-1.447181
489,-2.720000,-160.880114,-1.372967
490,-2.718000,-166.677596,-1.422443
491,-2.716000,-181.171300,-1.546134
492,-2.714000,-192.766263,-1.645086
493,-2.712000,-189.867522,-1.620348
494,-2.710000,-181.171300,-1.546134
495,-2.708000,-192.766263,-1.645086
496,-2.706000,-178.272559,-1.521395
497,-2.704000,-155.082633,-1.323490
498,-2.702000,-155.082633,-1.323490
499,-2.700000,-163.778855,-1.397705
500,-2.698000,-184.070041,-1.570872
501,-2.696000,-207.259967,-1.768777
502,-2.694000,-204.361226,-1.744039
503,-2.692000,-192.766263,-1.645086
504,-2.690000,-175.373818,-1.496657
505,-2.688000,-152.183892,-1.298752
506,-2.686000,-143.487670,-1.224538
507,-2.684000,-157.981374,-1.348229
508,-2.682000,-192.766263,-1.645086
509,-2.680000,-213.057449,-1.818253
510,-2.678000,-227.551153,-1.941944
511,-2.676000,-213.057449,-1.818253
512,-2.674000,-181.171300,-1.546134
513,-2.672000,-152.183892,-1.298752
514,-2.670000,-152.183892,-1.298752
515,-2.668000,-172.475078,-1.471919
516,-2.666000,-184.070041,-1.570872
517,-2.664000,-204.361226,-1.744039
518,-2.662000,-201.462486,-1.719301
519,-2.660000,-192.766263,-1.645086
520,-2.658000,-169.576337,-1.447181
521,-2.656000,-157.981374,-1.348229
522,-2.654000,-160.880114,-1.372967
523,-2.652000,-172.475078,-1.471919
524,-2.650000,-186.968782,-1.595610
525,-2.648000,-186.968782,-1.595610
526,-2.646000,-195.665004,-1.669824
527,-2.644000,-186.968782,-1.595610
528,-2.642000,-169.576337,-1.447181
529,-2.640000,-160.880114,-1.372967
530,-2.638000,-160.880114,-1.372967
531,-2.636000,-189.867522,-1.620348
532,-2.634000,-204.361226,-1.744039
533,-2.632000,-201.462486,-1.719301
534,-2.630000,-178.272559,-1.521395
535,-2.628000,-172.475078,-1.471919
536,-2.626000,-163.778855,-1.397705
537,-2.624000,-160.880114,-1.372967
538,-2.622000,-169.576337,-1.447181
539,-2.620000,-195.665004,-1.669824
540,-2.618000,-215.956190,-1.842991
541,-2.616000,-201.462486,-1.719301
542,-2.614000,-169.576337,-1.447181
543,-2.612000,-143.487670,-1.224538
544,-2.610000,-134.791447,-1.150323
545,-2.608000,-163.778855,-1.397705
546,-2.606000,-181.171300,-1.546134
547,-2.604000,-192.766263,-1.645086
548,-2.602000,-204.361226,-1.744039
549,-2.600000,-189.867522,-1.620348
550,-2.598000,-181.171300,-1.546134
551,-2.596000,-169.576337,-1.447181
552,-2.594000,-163.778855,-1.397705
553,-2.592000,-172.475078,-1.471919
554,-2.590000,-169.576337,-1.447181
555,-2.588000,-186.968782,-1.595610
556,-2.586000,-189.867522,-1.620348
557,-2.584000,-189.867522,-1.620348
558,-2.582000,-160.880114,-1.372967
559,-2.580000,-169.576337,-1.447181
560,-2.578000,-169.576337,-1.447181
561,-2.576000,-181.171300,-1.546134
562,-2.574000,-186.968782,-1.595610
563,-2.572000,-178.272559,-1.521395
564,-2.570000,-178.272559,-1.521395
565,-2.568000,-175.373818,-1.496657
566,-2.566000,-172.475078,-1.471919
567,-2.564000,-175.373818,-1.496657
568,-2.562000,-189.867522,-1.620348
569,-2.560000,-192.766263,-1.645086
570,-2.558000,-192.766263,-1.645086
571,-2.556000,-181.171300,-1.546134
572,-2.554000,-172.475078,-1.471919
573,-2.552000,-172.475078,-1.471919
574,-2.550000,-181.171300,-1.546134
575,-2.548000,-175.373818,-1.496657
576,-2.546000,-186.968782,-1.595610
577,-2.544000,-184.070041,-1.570872
578,-2.542000,-189.867522,-1.620348
579,-2.540000,-181.171300,-1.546134
580,-2.538000,-184.070041,-1.570872
581,-2.536000,-181.171300,-1.546134
582,-2.534000,-172.475078,-1.471919
583,-2.532000,-169.576337,-1.447181
584,-2.530000,-181.171300,-1.546134
585,-2.528000,-186.968782,-1.595610
586,-2.526000,-178.272559,-1.521395
587,-2.524000,-189.867522,-1.620348
588,-2.522000,-181.171300,-1.546134
589,-2.520000,-172.475078,-1.471919
590,-2.518000,-178.272559,-1.521395
591,-2.516000,-189.867522,-1.620348
592,-2.514000,-213.057449,-1.818253
593,-2.512000,-204.361226,-1.744039
594,-2.510000,-189.867522,-1.620348
595,-2.508000,-172.475078,-1.471919
596,-2.506000,-160.880114,-1.372967
597,-2.504000,-163.778855,-1.397705
598,-2.502000,-166.677596,-1.422443
599,-2.500000,-184.070041,-1.570872
600,-2.498000,-201.462486,-1.719301
601,-2.496000,-195.665004,-1.669824
602,-2.494000,-195.665004,-1.669824
603,-2.492000,-186.968782,-1.595610
604,-2.490000,-166.677596,-1.422443
605,-2.488000,-169.576337,-1.447181
606,-2.486000,-181.171300,-1.546134
607,-2.484000,-175.373818,-1.496657
608,-2.482000,-186.968782,-1.595610
609,-2.480000,-166.677596,-1.422443
610,-2.478000,-166.677596,-1.422443
611,-2.476000,-166.677596,-1.422443
612,-2.474000,-186.968782,-1.595610
613,-2.472000,-213.057449,-1.818253
614,-2.470000,-204.361226,-1.744039
615,-2.468000,-186.968782,-1.595610
616,-2.466000,-169.576337,-1.447181
617,-2.464000,-160.880114,-1.372967
618,-2.462000,-143.487670,-1.224538
619,-2.460000,-163.778855,-1.397705
620,-2.458000,-189.867522,-1.620348
621,-2.456000,-198.563745,-1.694562
622,-2.454000,-189.867522,-1.620348
623,-2.452000,-169.576337,-1.447181
624,-2.450000,-155.082633,-1.323490
625,-2.448000,-155.082633,-1.323490
626,-2.446000,-172.475078,-1.471919
627,-2.444000,-195.665004,-1.669824
628,-2.442000,-195.665004,-1.669824
629,-2.440000,-184.070041,-1.570872
630,-2.438000,-166.677596,-1.422443
631,-2.436000,-155.082633,-1.323490
632,-2.434000,-152.183892,-1.298752
633,-2.432000,-172.475078,-1.471919
634,-2.430000,-184.070041,-1.570872
635,-2.428000,-192.766263,-1.645086
636,-2.426000,-186.968782,-1.595610
637,-2.424000,-181.171300,-1.546134
638,-2.422000,-175.373818,-1.496657
639,-2.420000,-157.981374,-1.348229
640,-2.418000,-146.386410,-1.249276
641,-2.416000,-152.183892,-1.298752
642,-2.414000,-189.867522,-1.620348
643,-2.412000,-221.753671,-1.892468
644,-2.410000,-221.753671,-1.892468
645,-2.408000,-198.563745,-1.694562
646,-2.406000,-163.778855,-1.397705
647,-2.404000,-143.487670,-1.224538
648,-2.402000,-146.386410,-1.249276
649,-2.400000,-166.677596,-1.422443
650,-2.398000,-198.563745,-1.694562
651,-2.396000,-221.753671,-1.892468
652,-2.394000,-218.854930,-1.867729
653,-2.392000,-186.968782,-1.595610
654,-2.390000,-155.082633,-1.323490
655,-2.388000,-146.386410,-1.249276
656,-2.386000,-149.285151,-1.274014
657,-2.384000,-181.171300,-1.546134
658,-2.382000,-198.563745,-1.694562
659,-2.380000,-210.158708,-1.793515
660,-2.378000,-195.665004,-1.669824
661,-2.376000,-186.968782,-1.595610
662,-2.374000,-172.475078,-1.471919
663,-2.372000,-169.576337,-1.447181
