Repository: osanstrong/npre432-lab1

File: L6D/N01-A-1045HR-RT_1_Spec_1_Ch_1.csv (part 1 of 3)
[NO1-A-1045HR-RT]
[Specimen: 1]
[Channel: 1]

[Calculated Data]

Point ID,Time [ms],Force [N],Energy [J],Displacement [mm],Velocity [m/s],Voltage Ch1 [mV]
1,0.000000,-0.000000,0.000000,0.000000,3.778083,-6.815357
2,0.002000,968.179427,0.003658,0.007556,3.778027,1.447181
3,0.004000,2545.094422,0.016930,0.015112,3.777771,14.904728
4,0.006000,4452.465868,0.043363,0.022667,3.777242,31.182423
5,0.008000,6417.812130,0.084418,0.030221,3.776409,47.954881
6,0.010000,8273.006242,0.139887,0.037772,3.775277,63.787289
7,0.012000,9771.655235,0.207997,0.045321,3.773881,76.576906
8,0.014000,10858.683035,0.285836,0.052868,3.772283,85.853708
9,0.016000,11632.646828,0.370659,0.060410,3.770539,92.458791
10,0.018000,12235.584915,0.460633,0.067950,3.768686,97.604324
11,0.020000,12679.092257,0.554504,0.075485,3.766752,101.389259
12,0.022000,13012.447449,0.651251,0.083017,3.764757,104.234145
13,0.024000,13438.562347,0.750805,0.090544,3.762702,107.870651
14,0.026000,14021.209247,0.854098,0.098067,3.760568,112.843017
15,0.028000,14612.552370,0.961745,0.105586,3.758342,117.889597
16,0.030000,14954.603785,1.072834,0.113101,3.756043,120.808697
17,0.032000,15064.755935,1.185553,0.120610,3.753708,121.748746
18,0.034000,15085.047121,1.298691,0.128115,3.751363,121.921913
19,0.036000,15111.135788,1.411932,0.135616,3.749015,122.144557
20,0.038000,15047.363490,1.524962,0.143111,3.746669,121.600317
21,0.040000,14777.780596,1.636673,0.150602,3.744350,119.299671
22,0.042000,14270.500956,1.745407,0.158089,3.742091,114.970496
23,0.044000,13537.119534,1.849437,0.165571,3.739930,108.711748
24,0.046000,12629.813663,1.947273,0.173049,3.737897,100.968710
25,0.048000,11702.216608,2.038202,0.180523,3.736009,93.052506
26,0.050000,11119.569707,2.123445,0.187993,3.734239,88.080140
27,0.052000,10977.531408,2.205942,0.195460,3.732525,86.867972
28,0.054000,11055.797409,2.288163,0.202923,3.730817,87.535901
29,0.056000,11171.747041,2.371070,0.210383,3.729093,88.525427
30,0.058000,10997.822593,2.453724,0.217839,3.727374,87.041139
31,0.060000,10539.821547,2.533985,0.225293,3.725705,83.132513
32,0.062000,9757.161531,2.609590,0.232742,3.724133,76.453216
33,0.064000,8699.121139,2.678312,0.240189,3.722705,67.423795
34,0.066000,7496.143707,2.738592,0.247633,3.721454,57.157468
35,0.068000,6362.736055,2.790161,0.255075,3.720387,47.484856
36,0.070000,5533.696186,2.834415,0.262515,3.719474,40.409748
37,0.072000,5148.163660,2.874142,0.269953,3.718656,37.119576
38,0.074000,5281.505737,2.912922,0.277390,3.717857,38.257530
39,0.076000,6046.773308,2.955034,0.284825,3.716988,44.788399
40,0.078000,7467.156299,3.005257,0.292257,3.715948,56.910087
41,0.080000,9200.603298,3.067182,0.299688,3.714661,71.703493
42,0.082000,10823.898145,3.141549,0.307116,3.713110,85.556850
43,0.084000,12012.381873,3.226321,0.314540,3.711338,95.699487
44,0.086000,12661.699812,3.317871,0.321961,3.709423,101.240830
45,0.088000,12858.814187,3.412512,0.329378,3.707441,102.923023
46,0.090000,12754.459518,3.507446,0.336791,3.705452,102.032450
47,0.092000,12490.674105,3.600966,0.344200,3.703492,99.781280
48,0.094000,12287.762249,3.692710,0.351605,3.701568,98.049610
49,0.096000,12174.711358,3.783236,0.359006,3.699669,97.084823
50,0.098000,12168.913876,3.873276,0.366404,3.697780,97.035346
51,0.100000,12400.813140,3.964106,0.373797,3.695872,99.014397
52,0.102000,12989.257523,4.057919,0.381187,3.693901,104.036239
53,0.104000,14000.918062,4.157589,0.388573,3.691804,112.669850
54,0.106000,15264.769050,4.265597,0.395954,3.689528,123.455678
55,0.108000,16574.999892,4.383030,0.403331,3.687051,134.637316
56,0.110000,17595.356653,4.508971,0.410702,3.684391,143.345141
57,0.112000,18030.167773,4.640179,0.418068,3.681616,147.055862
58,0.114000,17743.192434,4.771833,0.425428,3.678830,144.606786
59,0.116000,16734.430636,4.898626,0.432783,3.676146,135.997914
60,0.118000,15177.806826,5.015902,0.440133,3.673663,122.713534
61,0.120000,13328.410196,5.120595,0.447478,3.671447,106.930602
62,0.122000,11348.570230,5.211173,0.454819,3.669531,90.034453
63,0.124000,9281.768040,5.286862,0.462157,3.667933,72.396161
64,0.126000,7096.117477,5.346926,0.469491,3.666668,53.743605
65,0.128000,4774.226097,5.390446,0.476824,3.665757,33.928356
66,0.130000,2487.119606,5.417063,0.484155,3.665207,14.409965

[Raw Data]

Point ID,Time [ms],Force [N],Voltage Ch1 [mV]
1,-3.798000,-137.690188,-1.175062
2,-3.796000,-134.791447,-1.150323
3,-3.794000,-134.791447,-1.150323
4,-3.792000,-126.095225,-1.076109
5,-3.790000,-120.297743,-1.026633
6,-3.788000,-111.601521,-0.952418
7,-3.786000,-137.690188,-1.175062
8,-3.784000,-143.487670,-1.224538
9,-3.782000,-134.791447,-1.150323
10,-3.780000,-120.297743,-1.026633
11,-3.778000,-111.601521,-0.952418
12,-3.776000,-128.993966,-1.100847
13,-3.774000,-143.487670,-1.224538
14,-3.772000,-149.285151,-1.274014
15,-3.770000,-152.183892,-1.298752
16,-3.768000,-126.095225,-1.076109
17,-3.766000,-94.209076,-0.803989
18,-3.764000,-97.107817,-0.828728
19,-3.762000,-111.601521,-0.952418
20,-3.760000,-140.588929,-1.199800
21,-3.758000,-163.778855,-1.397705
22,-3.756000,-152.183892,-1.298752
23,-3.754000,-128.993966,-1.100847
24,-3.752000,-105.804039,-0.902942
25,-3.750000,-105.804039,-0.902942
26,-3.748000,-111.601521,-0.952418
27,-3.746000,-137.690188,-1.175062
28,-3.744000,-143.487670,-1.224538
29,-3.742000,-128.993966,-1.100847
30,-3.740000,-131.892706,-1.125585
31,-3.738000,-114.500262,-0.977156
32,-3.736000,-100.006558,-0.853466
33,-3.734000,-108.702780,-0.927680
34,-3.732000,-114.500262,-0.977156
35,-3.730000,-128.993966,-1.100847
36,-3.728000,-128.993966,-1.100847
37,-3.726000,-126.095225,-1.076109
38,-3.724000,-120.297743,-1.026633
39,-3.722000,-123.196484,-1.051371
40,-3.720000,-131.892706,-1.125585
41,-3.718000,-117.399002,-1.001895
42,-3.716000,-128.993966,-1.100847
43,-3.714000,-123.196484,-1.051371
44,-3.712000,-117.399002,-1.001895
45,-3.710000,-117.399002,-1.001895
46,-3.708000,-114.500262,-0.977156
47,-3.706000,-111.601521,-0.952418
48,-3.704000,-108.702780,-0.927680
49,-3.702000,-120.297743,-1.026633
50,-3.700000,-128.993966,-1.100847
51,-3.698000,-134.791447,-1.150323
52,-3.696000,-137.690188,-1.175062
53,-3.694000,-131.892706,-1.125585
54,-3.692000,-117.399002,-1.001895
55,-3.690000,-111.601521,-0.952418
56,-3.688000,-102.905298,-0.878204
57,-3.686000,-117.399002,-1.001895
58,-3.684000,-131.892706,-1.125585
59,-3.682000,-146.386410,-1.249276
60,-3.680000,-152.183892,-1.298752
61,-3.678000,-123.196484,-1.051371
62,-3.676000,-100.006558,-0.853466
63,-3.674000,-100.006558,-0.853466
64,-3.672000,-126.095225,-1.076109
65,-3.670000,-163.778855,-1.397705
66,-3.668000,-172.475078,-1.471919
67,-3.666000,-157.981374,-1.348229
68,-3.664000,-126.095225,-1.076109
69,-3.662000,-94.209076,-0.803989
70,-3.660000,-79.715372,-0.680299
71,-3.658000,-91.310335,-0.779251
72,-3.656000,-131.892706,-1.125585
73,-3.654000,-157.981374,-1.348229
74,-3.652000,-157.981374,-1.348229
75,-3.650000,-146.386410,-1.249276
76,-3.648000,-114.500262,-0.977156
77,-3.646000,-111.601521,-0.952418
78,-3.644000,-100.006558,-0.853466
79,-3.642000,-123.196484,-1.051371
80,-3.640000,-128.993966,-1.100847
81,-3.638000,-149.285151,-1.274014
82,-3.636000,-155.082633,-1.323490
83,-3.634000,-137.690188,-1.175062
84,-3.632000,-114.500262,-0.977156
85,-3.630000,-100.006558,-0.853466
86,-3.628000,-100.006558,-0.853466
87,-3.626000,-120.297743,-1.026633
88,-3.624000,-131.892706,-1.125585
89,-3.622000,-131.892706,-1.125585
90,-3.620000,-117.399002,-1.001895
91,-3.618000,-114.500262,-0.977156
92,-3.616000,-108.702780,-0.927680
93,-3.614000,-117.399002,-1.001895
94,-3.612000,-123.196484,-1.051371
95,-3.610000,-137.690188,-1.175062
96,-3.608000,-140.588929,-1.199800
97,-3.606000,-149.285151,-1.274014
98,-3.604000,-123.196484,-1.051371
99,-3.602000,-120.297743,-1.026633
100,-3.600000,-117.399002,-1.001895
101,-3.598000,-117.399002,-1.001895
102,-3.596000,-123.196484,-1.051371
103,-3.594000,-120.297743,-1.026633
104,-3.592000,-126.095225,-1.076109
105,-3.590000,-117.399002,-1.001895
106,-3.588000,-108.702780,-0.927680
107,-3.586000,-128.993966,-1.100847
108,-3.584000,-134.791447,-1.150323
109,-3.582000,-143.487670,-1.224538
110,-3.580000,-131.892706,-1.125585
111,-3.578000,-128.993966,-1.100847
112,-3.576000,-117.399002,-1.001895
113,-3.574000,-117.399002,-1.001895
114,-3.572000,-111.601521,-0.952418
115,-3.570000,-117.399002,-1.001895
116,-3.568000,-117.399002,-1.001895
117,-3.566000,-131.892706,-1.125585
118,-3.564000,-140.588929,-1.199800
119,-3.562000,-137.690188,-1.175062
120,-3.560000,-117.399002,-1.001895
121,-3.558000,-111.601521,-0.952418
122,-3.556000,-120.297743,-1.026633
123,-3.554000,-134.791447,-1.150323
124,-3.552000,-152.183892,-1.298752
125,-3.550000,-143.487670,-1.224538
126,-3.548000,-123.196484,-1.051371
127,-3.546000,-111.601521,-0.952418
128,-3.544000,-91.310335,-0.779251
129,-3.542000,-105.804039,-0.902942
130,-3.540000,-126.095225,-1.076109
131,-3.538000,-149.285151,-1.274014
132,-3.536000,-157.981374,-1.348229
133,-3.534000,-131.892706,-1.125585
134,-3.532000,-108.702780,-0.927680
135,-3.530000,-102.905298,-0.878204
136,-3.528000,-123.196484,-1.051371
137,-3.526000,-143.487670,-1.224538
138,-3.524000,-143.487670,-1.224538
139,-3.522000,-149.285151,-1.274014
140,-3.520000,-131.892706,-1.125585
141,-3.518000,-117.399002,-1.001895
142,-3.516000,-97.107817,-0.828728
143,-3.514000,-100.006558,-0.853466
144,-3.512000,-126.095225,-1.076109
145,-3.510000,-149.285151,-1.274014
146,-3.508000,-146.386410,-1.249276
147,-3.506000,-114.500262,-0.977156
148,-3.504000,-97.107817,-0.828728
149,-3.502000,-105.804039,-0.902942
150,-3.500000,-114.500262,-0.977156
151,-3.498000,-140.588929,-1.199800
152,-3.496000,-137.690188,-1.175062
153,-3.494000,-140.588929,-1.199800
154,-3.492000,-120.297743,-1.026633
155,-3.490000,-94.209076,-0.803989
156,-3.488000,-97.107817,-0.828728
157,-3.486000,-117.399002,-1.001895
158,-3.484000,-143.487670,-1.224538
159,-3.482000,-149.285151,-1.274014
160,-3.480000,-134.791447,-1.150323
161,-3.478000,-123.196484,-1.051371
162,-3.476000,-105.804039,-0.902942
163,-3.474000,-97.107817,-0.828728
164,-3.472000,-108.702780,-0.927680
165,-3.470000,-128.993966,-1.100847
166,-3.468000,-137.690188,-1.175062
167,-3.466000,-152.183892,-1.298752
168,-3.464000,-140.588929,-1.199800
169,-3.462000,-128.993966,-1.100847
170,-3.460000,-123.196484,-1.051371
171,-3.458000,-108.702780,-0.927680
172,-3.456000,-123.196484,-1.051371
173,-3.454000,-126.095225,-1.076109
174,-3.452000,-157.981374,-1.348229
175,-3.450000,-143.487670,-1.224538
176,-3.448000,-134.791447,-1.150323
177,-3.446000,-111.601521,-0.952418
178,-3.444000,-117.399002,-1.001895
179,-3.442000,-117.399002,-1.001895
180,-3.440000,-117.399002,-1.001895
181,-3.438000,-131.892706,-1.125585
182,-3.436000,-140.588929,-1.199800
183,-3.434000,-146.386410,-1.249276
184,-3.432000,-143.487670,-1.224538
185,-3.430000,-126.095225,-1.076109
186,-3.428000,-114.500262,-0.977156
187,-3.426000,-108.702780,-0.927680
188,-3.424000,-126.095225,-1.076109
189,-3.422000,-134.791447,-1.150323
190,-3.420000,-131.892706,-1.125585
191,-3.418000,-123.196484,-1.051371
192,-3.416000,-111.601521,-0.952418
193,-3.414000,-120.297743,-1.026633
194,-3.412000,-114.500262,-0.977156
195,-3.410000,-134.791447,-1.150323
196,-3.408000,-137.690188,-1.175062
197,-3.406000,-143.487670,-1.224538
198,-3.404000,-117.399002,-1.001895
199,-3.402000,-102.905298,-0.878204
200,-3.400000,-100.006558,-0.853466
201,-3.398000,-97.107817,-0.828728
202,-3.396000,-120.297743,-1.026633
203,-3.394000,-131.892706,-1.125585
204,-3.392000,-143.487670,-1.224538
205,-3.390000,-131.892706,-1.125585
206,-3.388000,-111.601521,-0.952418
207,-3.386000,-97.107817,-0.828728
208,-3.384000,-102.905298,-0.878204
209,-3.382000,-117.399002,-1.001895
210,-3.380000,-146.386410,-1.249276
211,-3.378000,-155.082633,-1.323490
212,-3.376000,-137.690188,-1.175062
213,-3.374000,-120.297743,-1.026633
214,-3.372000,-94.209076,-0.803989
215,-3.370000,-105.804039,-0.902942
216,-3.368000,-126.095225,-1.076109
217,-3.366000,-146.386410,-1.249276
218,-3.364000,-152.183892,-1.298752
219,-3.362000,-140.588929,-1.199800
220,-3.360000,-134.791447,-1.150323
221,-3.358000,-117.399002,-1.001895
222,-3.356000,-108.702780,-0.927680
223,-3.354000,-114.500262,-0.977156
224,-3.352000,-128.993966,-1.100847
225,-3.350000,-160.880114,-1.372967
226,-3.348000,-155.082633,-1.323490
227,-3.346000,-137.690188,-1.175062
228,-3.344000,-114.500262,-0.977156
229,-3.342000,-94.209076,-0.803989
230,-3.340000,-100.006558,-0.853466
231,-3.338000,-123.196484,-1.051371
232,-3.336000,-146.386410,-1.249276
233,-3.334000,-166.677596,-1.422443
234,-3.332000,-155.082633,-1.323490
235,-3.330000,-123.196484,-1.051371
236,-3.328000,-105.804039,-0.902942
237,-3.326000,-91.310335,-0.779251
238,-3.324000,-111.601521,-0.952418
239,-3.322000,-134.791447,-1.150323
240,-3.320000,-166.677596,-1.422443
241,-3.318000,-152.183892,-1.298752
242,-3.316000,-137.690188,-1.175062
243,-3.314000,-105.804039,-0.902942
244,-3.312000,-97.107817,-0.828728
245,-3.310000,-102.905298,-0.878204
246,-3.308000,-108.702780,-0.927680
247,-3.306000,-131.892706,-1.125585
248,-3.304000,-131.892706,-1.125585
249,-3.302000,-128.993966,-1.100847
250,-3.300000,-126.095225,-1.076109
251,-3.298000,-120.297743,-1.026633
252,-3.296000,-111.601521,-0.952418
253,-3.294000,-105.804039,-0.902942
254,-3.292000,-126.095225,-1.076109
255,-3.290000,-149.285151,-1.274014
256,-3.288000,-160.880114,-1.372967
257,-3.286000,-152.183892,-1.298752
258,-3.284000,-134.791447,-1.150323
259,-3.282000,-100.006558,-0.853466
260,-3.280000,-91.310335,-0.779251
261,-3.278000,-102.905298,-0.878204
262,-3.276000,-126.095225,-1.076109
263,-3.274000,-149.285151,-1.274014
264,-3.272000,-140.588929,-1.199800
265,-3.270000,-131.892706,-1.125585
266,-3.268000,-105.804039,-0.902942
267,-3.266000,-108.702780,-0.927680
268,-3.264000,-111.601521,-0.952418
269,-3.262000,-126.095225,-1.076109
270,-3.260000,-140.588929,-1.199800
271,-3.258000,-146.386410,-1.249276
272,-3.256000,-134.791447,-1.150323
273,-3.254000,-131.892706,-1.125585
274,-3.252000,-120.297743,-1.026633
275,-3.250000,-102.905298,-0.878204
276,-3.248000,-105.804039,-0.902942
277,-3.246000,-123.196484,-1.051371
278,-3.244000,-146.386410,-1.249276
279,-3.242000,-152.183892,-1.298752
280,-3.240000,-140.588929,-1.199800
281,-3.238000,-123.196484,-1.051371
282,-3.236000,-120.297743,-1.026633
283,-3.234000,-114.500262,-0.977156
284,-3.232000,-102.905298,-0.878204
285,-3.230000,-126.095225,-1.076109
286,-3.228000,-126.095225,-1.076109
287,-3.226000,-137.690188,-1.175062
288,-3.224000,-134.791447,-1.150323
289,-3.222000,-131.892706,-1.125585
290,-3.220000,-120.297743,-1.026633
291,-3.218000,-120.297743,-1.026633
292,-3.216000,-123.196484,-1.051371
293,-3.214000,-123.196484,-1.051371
294,-3.212000,-120.297743,-1.026633
295,-3.210000,-123.196484,-1.051371
296,-3.208000,-128.993966,-1.100847
297,-3.206000,-140.588929,-1.199800
298,-3.204000,-126.095225,-1.076109
299,-3.202000,-114.500262,-0.977156
300,-3.200000,-94.209076,-0.803989
301,-3.198000,-111.601521,-0.952418
302,-3.196000,-131.892706,-1.125585
303,-3.194000,-137.690188,-1.175062
304,-3.192000,-126.095225,-1.076109
305,-3.190000,-105.804039,-0.902942
306,-3.188000,-91.310335,-0.779251
307,-3.186000,-100.006558,-0.853466
308,-3.184000,-120.297743,-1.026633
309,-3.182000,-131.892706,-1.125585
310,-3.180000,-137.690188,-1.175062
311,-3.178000,-137.690188,-1.175062
312,-3.176000,-120.297743,-1.026633
313,-3.174000,-102.905298,-0.878204
314,-3.172000,-91.310335,-0.779251
315,-3.170000,-105.804039,-0.902942
316,-3.168000,-126.095225,-1.076109
317,-3.166000,-149.285151,-1.274014
318,-3.164000,-149.285151,-1.274014
319,-3.162000,-137.690188,-1.175062
320,-3.160000,-114.500262,-0.977156
321,-3.158000,-108.702780,-0.927680
322,-3.156000,-114.500262,-0.977156
323,-3.154000,-126.095225,-1.076109
324,-3.152000,-137.690188,-1.175062
325,-3.150000,-137.690188,-1.175062
326,-3.148000,-134.791447,-1.150323
327,-3.146000,-120.297743,-1.026633
328,-3.144000,-114.500262,-0.977156
329,-3.142000,-108.702780,-0.927680
330,-3.140000,-123.196484,-1.051371
331,-3.138000,-126.095225,-1.076109
332,-3.136000,-134.791447,-1.150323
333,-3.134000,-131.892706,-1.125585
334,-3.132000,-128.993966,-1.100847
335,-3.130000,-120.297743,-1.026633
336,-3.128000,-111.601521,-0.952418
337,-3.126000,-123.196484,-1.051371
338,-3.124000,-108.702780,-0.927680
339,-3.122000,-128.993966,-1.100847
340,-3.120000,-126.095225,-1.076109
341,-3.118000,-137.690188,-1.175062
342,-3.116000,-128.993966,-1.100847
343,-3.114000,-120.297743,-1.026633
344,-3.112000,-117.399002,-1.001895
345,-3.110000,-120.297743,-1.026633
346,-3.108000,-128.993966,-1.100847
347,-3.106000,-131.892706,-1.125585
348,-3.104000,-134.791447,-1.150323
349,-3.102000,-131.892706,-1.125585
350,-3.100000,-117.399002,-1.001895
351,-3.098000,-117.399002,-1.001895
352,-3.096000,-134.791447,-1.150323
353,-3.094000,-149.285151,-1.274014
354,-3.092000,-140.588929,-1.199800
355,-3.090000,-128.993966,-1.100847
356,-3.088000,-114.500262,-0.977156
357,-3.086000,-111.601521,-0.952418
358,-3.084000,-120.297743,-1.026633
359,-3.082000,-126.095225,-1.076109
360,-3.080000,-140.588929,-1.199800
361,-3.078000,-143.487670,-1.224538
362,-3.076000,-134.791447,-1.150323
363,-3.074000,-117.399002,-1.001895
364,-3.072000,-108.702780,-0.927680
365,-3.070000,-108.702780,-0.927680
366,-3.068000,-105.804039,-0.902942
367,-3.066000,-123.196484,-1.051371
368,-3.064000,-146.386410,-1.249276
369,-3.062000,-155.082633,-1.323490
370,-3.060000,-143.487670,-1.224538
371,-3.058000,-120.297743,-1.026633
372,-3.056000,-97.107817,-0.828728
373,-3.054000,-108.702780,-0.927680
374,-3.052000,-123.196484,-1.051371
375,-3.050000,-143.487670,-1.224538
376,-3.048000,-155.082633,-1.323490
377,-3.046000,-146.386410,-1.249276
378,-3.044000,-114.500262,-0.977156
379,-3.042000,-91.310335,-0.779251
380,-3.040000,-94.209076,-0.803989
381,-3.038000,-111.601521,-0.952418
382,-3.036000,-143.487670,-1.224538
383,-3.034000,-149.285151,-1.274014
384,-3.032000,-146.386410,-1.249276
385,-3.030000,-131.892706,-1.125585
386,-3.028000,-102.905298,-0.878204
387,-3.026000,-88.411594,-0.754513
388,-3.024000,-100.006558,-0.853466
389,-3.022000,-117.399002,-1.001895
390,-3.020000,-137.690188,-1.175062
391,-3.018000,-155.082633,-1.323490
392,-3.016000,-137.690188,-1.175062
393,-3.014000,-126.095225,-1.076109
394,-3.012000,-105.804039,-0.902942
395,-3.010000,-102.905298,-0.878204
396,-3.008000,-105.804039,-0.902942
397,-3.006000,-134.791447,-1.150323
398,-3.004000,-146.386410,-1.249276
399,-3.002000,-152.183892,-1.298752
400,-3.000000,-131.892706,-1.125585
401,-2.998000,-120.297743,-1.026633
402,-2.996000,-102.905298,-0.878204
403,-2.994000,-108.702780,-0.927680
404,-2.992000,-128.993966,-1.100847
405,-2.990000,-131.892706,-1.125585
406,-2.988000,-123.196484,-1.051371
407,-2.986000,-137.690188,-1.175062
408,-2.984000,-126.095225,-1.076109
409,-2.982000,-111.601521,-0.952418
410,-2.980000,-94.209076,-0.803989
411,-2.978000,-91.310335,-0.779251
412,-2.976000,-108.702780,-0.927680
413,-2.974000,-143.487670,-1.224538
414,-2.972000,-155.082633,-1.323490
415,-2.970000,-137.690188,-1.175062
416,-2.968000,-120.297743,-1.026633
417,-2.966000,-102.905298,-0.878204
418,-2.964000,-108.702780,-0.927680
419,-2.962000,-120.297743,-1.026633
420,-2.960000,-140.588929,-1.199800
421,-2.958000,-146.386410,-1.249276
422,-2.956000,-131.892706,-1.125585
423,-2.954000,-126.095225,-1.076109
424,-2.952000,-97.107817,-0.828728
425,-2.950000,-105.804039,-0.902942
426,-2.948000,-117.399002,-1.001895
427,-2.946000,-140.588929,-1.199800
428,-2.944000,-149.285151,-1.274014
429,-2.942000,-143.487670,-1.224538
430,-2.940000,-131.892706,-1.125585
431,-2.938000,-131.892706,-1.125585
432,-2.936000,-126.095225,-1.076109
433,-2.934000,-126.095225,-1.076109
434,-2.932000,-114.500262,-0.977156
435,-2.930000,-123.196484,-1.051371
436,-2.928000,-137.690188,-1.175062
437,-2.926000,-137.690188,-1.175062
438,-2.924000,-134.791447,-1.150323
439,-2.922000,-137.690188,-1.175062
440,-2.920000,-128.993966,-1.100847
441,-2.918000,-128.993966,-1.100847
442,-2.916000,-128.993966,-1.100847
443,-2.914000,-117.399002,-1.001895
444,-2.912000,-126.095225,-1.076109
445,-2.910000,-117.399002,-1.001895
446,-2.908000,-123.196484,-1.051371
447,-2.906000,-126.095225,-1.076109
448,-2.904000,-128.993966,-1.100847
449,-2.902000,-131.892706,-1.125585
450,-2.900000,-131.892706,-1.125585
451,-2.898000,-117.399002,-1.001895
452,-2.896000,-120.297743,-1.026633
453,-2.894000,-117.399002,-1.001895
454,-2.892000,-123.196484,-1.051371
455,-2.890000,-117.399002,-1.001895
456,-2.888000,-126.095225,-1.076109
457,-2.886000,-137.690188,-1.175062
458,-2.884000,-134.791447,-1.150323
459,-2.882000,-149.285151,-1.274014
460,-2.880000,-140.588929,-1.199800
461,-2.878000,-128.993966,-1.100847
462,-2.876000,-102.905298,-0.878204
463,-2.874000,-97.107817,-0.828728
464,-2.872000,-111.601521,-0.952418
465,-2.870000,-137.690188,-1.175062
466,-2.868000,-149.285151,-1.274014
467,-2.866000,-143.487670,-1.224538
468,-2.864000,-123.196484,-1.051371
469,-2.862000,-111.601521,-0.952418
470,-2.860000,-111.601521,-0.952418
471,-2.858000,-117.399002,-1.001895
472,-2.856000,-134.791447,-1.150323
473,-2.854000,-137.690188,-1.175062
474,-2.852000,-134.791447,-1.150323
475,-2.850000,-120.297743,-1.026633
476,-2.848000,-120.297743,-1.026633
477,-2.846000,-134.791447,-1.150323
478,-2.844000,-134.791447,-1.150323
479,-2.842000,-128.993966,-1.100847
480,-2.840000,-128.993966,-1.100847
481,-2.838000,-114.500262,-0.977156
482,-2.836000,-128.993966,-1.100847
483,-2.834000,-137.690188,-1.175062
484,-2.832000,-137.690188,-1.175062
485,-2.830000,-140.588929,-1.199800
486,-2.828000,-134.791447,-1.150323
487,-2.826000,-120.297743,-1.026633
488,-2.824000,-126.095225,-1.076109
489,-2.822000,-128.993966,-1.100847
490,-2.820000,-137.690188,-1.175062
491,-2.818000,-117.399002,-1.001895
492,-2.816000,-108.702780,-0.927680
493,-2.814000,-111.601521,-0.952418
494,-2.812000,-123.196484,-1.051371
495,-2.810000,-128.993966,-1.100847
496,-2.808000,-134.791447,-1.150323
497,-2.806000,-143.487670,-1.224538
498,-2.804000,-128.993966,-1.100847
499,-2.802000,-120.297743,-1.026633
500,-2.800000,-91.310335,-0.779251
501,-2.798000,-108.702780,-0.927680
502,-2.796000,-134.791447,-1.150323
503,-2.794000,-160.880114,-1.372967
504,-2.792000,-160.880114,-1.372967
505,-2.790000,-146.386410,-1.249276
506,-2.788000,-117.399002,-1.001895
507,-2.786000,-100.006558,-0.853466
508,-2.784000,-105.804039,-0.902942
509,-2.782000,-111.601521,-0.952418
510,-2.780000,-134.791447,-1.150323
511,-2.778000,-149.285151,-1.274014
512,-2.776000,-160.880114,-1.372967
513,-2.774000,-143.487670,-1.224538
514,-2.772000,-123.196484,-1.051371
515,-2.770000,-102.905298,-0.878204
516,-2.768000,-94.209076,-0.803989
517,-2.766000,-102.905298,-0.878204
518,-2.764000,-117.399002,-1.001895
519,-2.762000,-137.690188,-1.175062
520,-2.760000,-137.690188,-1.175062
521,-2.758000,-137.690188,-1.175062
522,-2.756000,-134.791447,-1.150323
523,-2.754000,-120.297743,-1.026633
524,-2.752000,-117.399002,-1.001895
525,-2.750000,-131.892706,-1.125585
526,-2.748000,-140.588929,-1.199800
527,-2.746000,-146.386410,-1.249276
528,-2.744000,-146.386410,-1.249276
529,-2.742000,-111.601521,-0.952418
530,-2.740000,-100.006558,-0.853466
531,-2.738000,-79.715372,-0.680299
532,-2.736000,-105.804039,-0.902942
533,-2.734000,-140.588929,-1.199800
534,-2.732000,-155.082633,-1.323490
535,-2.730000,-163.778855,-1.397705
536,-2.728000,-143.487670,-1.224538
537,-2.726000,-117.399002,-1.001895
538,-2.724000,-85.512854,-0.729775
539,-2.722000,-97.107817,-0.828728
540,-2.720000,-126.095225,-1.076109
541,-2.718000,-160.880114,-1.372967
542,-2.716000,-169.576337,-1.447181
543,-2.714000,-152.183892,-1.298752
544,-2.712000,-105.804039,-0.902942
545,-2.710000,-82.614113,-0.705037
546,-2.708000,-82.614113,-0.705037
547,-2.706000,-100.006558,-0.853466
548,-2.704000,-155.082633,-1.323490
549,-2.702000,-172.475078,-1.471919
550,-2.700000,-160.880114,-1.372967
551,-2.698000,-120.297743,-1.026633
552,-2.696000,-79.715372,-0.680299
553,-2.694000,-68.120409,-0.581346
554,-2.692000,-76.816631,-0.655561
555,-2.690000,-120.297743,-1.026633
556,-2.688000,-155.082633,-1.323490
557,-2.686000,-166.677596,-1.422443
558,-2.684000,-140.588929,-1.199800
559,-2.682000,-97.107817,-0.828728
560,-2.680000,-71.019150,-0.606084
561,-2.678000,-91.310335,-0.779251
562,-2.676000,-117.399002,-1.001895
563,-2.674000,-143.487670,-1.224538
564,-2.672000,-160.880114,-1.372967
565,-2.670000,-152.183892,-1.298752
566,-2.668000,-123.196484,-1.051371
567,-2.666000,-97.107817,-0.828728
568,-2.664000,-91.310335,-0.779251
569,-2.662000,-102.905298,-0.878204
570,-2.660000,-137.690188,-1.175062
571,-2.658000,-149.285151,-1.274014
572,-2.656000,-163.778855,-1.397705
573,-2.654000,-131.892706,-1.125585
574,-2.652000,-100.006558,-0.853466
575,-2.650000,-79.715372,-0.680299
576,-2.648000,-88.411594,-0.754513
577,-2.646000,-117.399002,-1.001895
578,-2.644000,-152.183892,-1.298752
579,-2.642000,-163.778855,-1.397705
580,-2.640000,-149.285151,-1.274014
581,-2.638000,-120.297743,-1.026633
582,-2.636000,-108.702780,-0.927680
583,-2.634000,-102.905298,-0.878204
584,-2.632000,-117.399002,-1.001895
585,-2.630000,-128.993966,-1.100847
586,-2.628000,-140.588929,-1.199800
587,-2.626000,-140.588929,-1.199800
588,-2.624000,-143.487670,-1.224538
589,-2.622000,-137.690188,-1.175062
590,-2.620000,-120.297743,-1.026633
591,-2.618000,-111.601521,-0.952418
592,-2.616000,-117.399002,-1.001895
593,-2.614000,-126.095225,-1.076109
594,-2.612000,-123.196484,-1.051371
595,-2.610000,-140.588929,-1.199800
596,-2.608000,-117.399002,-1.001895
597,-2.606000,-111.601521,-0.952418
598,-2.604000,-105.804039,-0.902942
599,-2.602000,-117.399002,-1.001895
600,-2.600000,-131.892706,-1.125585
601,-2.598000,-131.892706,-1.125585
602,-2.596000,-140.588929,-1.199800
603,-2.594000,-126.095225,-1.076109
604,-2.592000,-137.690188,-1.175062
605,-2.590000,-120.297743,-1.026633
606,-2.588000,-126.095225,-1.076109
607,-2.586000,-117.399002,-1.001895
608,-2.584000,-114.500262,-0.977156
609,-2.582000,-120.297743,-1.026633
610,-2.580000,-114.500262,-0.977156
611,-2.578000,-126.095225,-1.076109
612,-2.576000,-120.297743,-1.026633
613,-2.574000,-117.399002,-1.001895
614,-2.572000,-108.702780,-0.927680
615,-2.570000,-108.702780,-0.927680
616,-2.568000,-120.297743,-1.026633
617,-2.566000,-131.892706,-1.125585
618,-2.564000,-149.285151,-1.274014
619,-2.562000,-149.285151,-1.274014
620,-2.560000,-134.791447,-1.150323
621,-2.558000,-117.399002,-1.001895
622,-2.556000,-114.500262,-0.977156
623,-2.554000,-123.196484,-1.051371
624,-2.552000,-134.791447,-1.150323
625,-2.550000,-137.690188,-1.175062
626,-2.548000,-123.196484,-1.051371
627,-2.546000,-114.500262,-0.977156
628,-2.544000,-126.095225,-1.076109
629,-2.542000,-134.791447,-1.150323
630,-2.540000,-149.285151,-1.274014
631,-2.538000,-155.082633,-1.323490
632,-2.536000,-134.791447,-1.150323
633,-2.534000,-108.702780,-0.927680
634,-2.532000,-97.107817,-0.828728
635,-2.530000,-91.310335,-0.779251
636,-2.528000,-111.601521,-0.952418
637,-2.526000,-140.588929,-1.199800
638,-2.524000,-149.285151,-1.274014
639,-2.522000,-140.588929,-1.199800
640,-2.520000,-126.095225,-1.076109
641,-2.518000,-111.601521,-0.952418
642,-2.516000,-102.905298,-0.878204
643,-2.514000,-111.601521,-0.952418
644,-2.512000,-123.196484,-1.051371
645,-2.510000,-143.487670,-1.224538
646,-2.508000,-146.386410,-1.249276
647,-2.506000,-137.690188,-1.175062
648,-2.504000,-120.297743,-1.026633
649,-2.502000,-97.107817,-0.828728
650,-2.500000,-105.804039,-0.902942
651,-2.498000,-114.500262,-0.977156
652,-2.496000,-126.095225,-1.076109
653,-2.494000,-137.690188,-1.175062
654,-2.492000,-152.183892,-1.298752
655,-2.490000,-149.285151,-1.274014
656,-2.488000,-128.993966,-1.100847
657,-2.486000,-123.196484,-1.051371
658,-2.484000,-100.006558,-0.853466
659,-2.482000,-102.905298,-0.878204
660,-2.480000,-114.500262,-0.977156
661,-2.478000,-134.791447,-1.150323
662,-2.476000,-137.690188,-1.175062
663,-2.474000,-140.588929,-1.199800
664,-2.472000,-143.487670,-1.224538
665,-2.470000,-117.399002,-1.001895
666,-2.468000,-120.297743,-1.026633
667,-2.466000,-117.399002,-1.001895
668,-2.464000,-126.095225,-1.076109
669,-2.462000,-126.095225,-1.076109
670,-2.460000,-111.601521,-0.952418
671,-2.458000,-120.297743,-1.026633
672,-2.456000,-126.095225,-1.076109
673,-2.454000,-131.892706,-1.125585
674,-2.452000,-126.095225,-1.076109
675,-2.450000,-126.095225,-1.076109
676,-2.448000,-108.702780,-0.927680
677,-2.446000,-123.196484,-1.051371
678,-2.444000,-126.095225,-1.076109
679,-2.442000,-123.196484,-1.051371
680,-2.440000,-128.993966,-1.100847
681,-2.438000,-131.892706,-1.125585
682,-2.436000,-123.196484,-1.051371
683,-2.434000,-108.702780,-0.927680
684,-2.432000,-111.601521,-0.952418
685,-2.430000,-131.892706,-1.125585
686,-2.428000,-152.183892,-1.298752
687,-2.426000,-137.690188,-1.175062
688,-2.424000,-126.095225,-1.076109
689,-2.422000,-97.107817,-0.828728
690,-2.420000,-94.209076,-0.803989
691,-2.418000,-102.905298,-0.878204
692,-2.416000,-134.791447,-1.150323
693,-2.414000,-157.981374,-1.348229
694,-2.412000,-157.981374,-1.348229
695,-2.410000,-123.196484,-1.051371
696,-2.408000,-73.917890,-0.630823
697,-2.406000,-88.411594,-0.754513
698,-2.404000,-111.601521,-0.952418
699,-2.402000,-140.588929,-1.199800
700,-2.400000,-160.880114,-1.372967
701,-2.398000,-149.285151,-1.274014
702,-2.396000,-134.791447,-1.150323
703,-2.394000,-114.500262,-0.977156
704,-2.392000,-91.310335,-0.779251
705,-2.390000,-100.006558,-0.853466
706,-2.388000,-114.500262,-0.977156
707,-2.386000,-131.892706,-1.125585
708,-2.384000,-143.487670,-1.224538
709,-2.382000,-128.993966,-1.100847
710,-2.380000,-120.297743,-1.026633
711,-2.378000,-100.006558,-0.853466
712,-2.376000,-117.399002,-1.001895
713,-2.374000,-137.690188,-1.175062
714,-2.372000,-146.386410,-1.249276
715,-2.370000,-131.892706,-1.125585
716,-2.368000,-123.196484,-1.051371
717,-2.366000,-120.297743,-1.026633
718,-2.364000,-102.905298,-0.878204
719,-2.362000,-105.804039,-0.902942
720,-2.360000,-102.905298,-0.878204
721,-2.358000,-128.993966,-1.100847
722,-2.356000,-137.690188,-1.175062
723,-2.354000,-146.386410,-1.249276
724,-2.352000,-120.297743,-1.026633
725,-2.350000,-120.297743,-1.026633
726,-2.348000,-114.500262,-0.977156
727,-2.346000,-123.196484,-1.051371
728,-2.344000,-128.993966,-1.100847
729,-2.342000,-131.892706,-1.125585
730,-2.340000,-131.892706,-1.125585
731,-2.338000,-123.196484,-1.051371
732,-2.336000,-123.196484,-1.051371
733,-2.334000,-117.399002,-1.001895
734,-2.332000,-114.500262,-0.977156
735,-2.330000,-123.196484,-1.051371
736,-2.328000,-134.791447,-1.150323
737,-2.326000,-143.487670,-1.224538
738,-2.324000,-134.791447,-1.150323
739,-2.322000,-143.487670,-1.224538
740,-2.320000,-131.892706,-1.125585
741,-2.318000,-117.399002,-1.001895
742,-2.316000,-102.905298,-0.878204
743,-2.314000,-108.702780,-0.927680
744,-2.312000,-114.500262,-0.977156
745,-2.310000,-131.892706,-1.125585
746,-2.308000,-143.487670,-1.224538
747,-2.306000,-137.690188,-1.175062
748,-2.304000,-134.791447,-1.150323
749,-2.302000,-131.892706,-1.125585
750,-2.300000,-120.297743,-1.026633
751,-2.298000,-108.702780,-0.927680
752,-2.296000,-105.804039,-0.902942
753,-2.294000,-91.310335,-0.779251
754,-2.292000,-111.601521,-0.952418
755,-2.290000,-134.791447,-1.150323
756,-2.288000,-152.183892,-1.298752
757,-2.286000,-152.183892,-1.298752
758,-2.284000,-137.690188,-1.175062
759,-2.282000,-105.804039,-0.902942
760,-2.280000,-97.107817,-0.828728
761,-2.278000,-100.006558,-0.853466
762,-2.276000,-111.601521,-0.952418
763,-2.274000,-149.285151,-1.274014
764,-2.272000,-155.082633,-1.323490
765,-2.270000,-155.082633,-1.323490
766,-2.268000,-126.095225,-1.076109
767,-2.266000,-100.006558,-0.853466
768,-2.264000,-88.411594,-0.754513
769,-2.262000,-97.107817,-0.828728
770,-2.260000,-123.196484,-1.051371
771,-2.258000,-131.892706,-1.125585
772,-2.256000,-149.285151,-1.274014
773,-2.254000,-146.386410,-1.249276
774,-2.252000,-134.791447,-1.150323
775,-2.250000,-114.500262,-0.977156
776,-2.248000,-100.006558,-0.853466
777,-2.246000,-111.601521,-0.952418
778,-2.244000,-128.993966,-1.100847
779,-2.242000,-128.993966,-1.100847
780,-2.240000,-134.791447,-1.150323
781,-2.238000,-123.196484,-1.051371
782,-2.236000,-114.500262,-0.977156
783,-2.234000,-108.702780,-0.927680
784,-2.232000,-111.601521,-0.952418
785,-2.230000,-134.791447,-1.150323
786,-2.228000,-143.487670,-1.224538
787,-2.226000,-137.690188,-1.175062
788,-2.224000,-105.804039,-0.902942
789,-2.222000,-111.601521,-0.952418
790,-2.220000,-111.601521,-0.952418
791,-2.218000,-126.095225,-1.076109
792,-2.216000,-155.082633,-1.323490
793,-2.214000,-166.677596,-1.422443
794,-2.212000,-155.082633,-1.323490
795,-2.210000,-134.791447,-1.150323
796,-2.208000,-108.702780,-0.927680
797,-2.206000,-108.702780,-0.927680
798,-2.204000,-117.399002,-1.001895
799,-2.202000,-131.892706,-1.125585
800,-2.200000,-131.892706,-1.125585
801,-2.198000,-128.993966,-1.100847
802,-2.196000,-123.196484,-1.051371
803,-2.194000,-111.601521,-0.952418
804,-2.192000,-111.601521,-0.952418
805,-2.190000,-111.601521,-0.952418
806,-2.188000,-134.791447,-1.150323
807,-2.186000,-140.588929,-1.199800
808,-2.184000,-134.791447,-1.150323
809,-2.182000,-117.399002,-1.001895
810,-2.180000,-105.804039,-0.902942
811,-2.178000,-94.209076,-0.803989
812,-2.176000,-100.006558,-0.853466
813,-2.174000,-123.196484,-1.051371
814,-2.172000,-140.588929,-1.199800
815,-2.170000,-134.791447,-1.150323
816,-2.168000,-126.095225,-1.076109
817,-2.166000,-100.006558,-0.853466
818,-2.164000,-105.804039,-0.902942
819,-2.162000,-117.399002,-1.001895
820,-2.160000,-146.386410,-1.249276
821,-2.158000,-149.285151,-1.274014
822,-2.156000,-143.487670,-1.224538
823,-2.154000,-126.095225,-1.076109
824,-2.152000,-117.399002,-1.001895
825,-2.150000,-117.399002,-1.001895
826,-2.148000,-123.196484,-1.051371
827,-2.146000,-126.095225,-1.076109
828,-2.144000,-126.095225,-1.076109
829,-2.142000,-123.196484,-1.051371
830,-2.140000,-120.297743,-1.026633
831,-2.138000,-126.095225,-1.076109
832,-2.136000,-111.601521,-0.952418
833,-2.134000,-117.399002,-1.001895
834,-2.132000,-120.297743,-1.026633
835,-2.130000,-126.095225,-1.076109
836,-2.128000,-128.993966,-1.100847
837,-2.126000,-117.399002,-1.001895
838,-2.124000,-111.601521,-0.952418
839,-2.122000,-108.702780,-0.927680
840,-2.120000,-111.601521,-0.952418
841,-2.118000,-131.892706,-1.125585
842,-2.116000,-131.892706,-1.125585
843,-2.114000,-137.690188,-1.175062
844,-2.112000,-131.892706,-1.125585
845,-2.110000,-131.892706,-1.125585
846,-2.108000,-126.095225,-1.076109
847,-2.106000,-123.196484,-1.051371
848,-2.104000,-123.196484,-1.051371
849,-2.102000,-120.297743,-1.026633
850,-2.100000,-134.791447,-1.150323
851,-2.098000,-143.487670,-1.224538
852,-2.096000,-134.791447,-1.150323
853,-2.094000,-126.095225,-1.076109
854,-2.092000,-117.399002,-1.001895
855,-2.090000,-108.702780,-0.927680
856,-2.088000,-105.804039,-0.902942
857,-2.086000,-111.601521,-0.952418
858,-2.084000,-128.993966,-1.100847
859,-2.082000,-140.588929,-1.199800
860,-2.080000,-137.690188,-1.175062
861,-2.078000,-126.095225,-1.076109
862,-2.076000,-120.297743,-1.026633
863,-2.074000,-126.095225,-1.076109
864,-2.072000,-120.297743,-1.026633
865,-2.070000,-105.804039,-0.902942
866,-2.068000,-105.804039,-0.902942
867,-2.066000,-111.601521,-0.952418
868,-2.064000,-128.993966,-1.100847
869,-2.062000,-134.791447,-1.150323
870,-2.060000,-140.588929,-1.199800
871,-2.058000,-126.095225,-1.076109
872,-2.056000,-123.196484,-1.051371
873,-2.054000,-123.196484,-1.051371
874,-2.052000,-123.196484,-1.051371
875,-2.050000,-120.297743,-1.026633
876,-2.048000,-123.196484,-1.051371
877,-2.046000,-120.297743,-1.026633
878,-2.044000,-123.196484,-1.051371
879,-2.042000,-134.791447,-1.150323
880,-2.040000,-131.892706,-1.125585
881,-2.038000,-123.196484,-1.051371
882,-2.036000,-111.601521,-0.952418
883,-2.034000,-100.006558,-0.853466
884,-2.032000,-108.702780,-0.927680
885,-2.030000,-134.791447,-1.150323
886,-2.028000,-143.487670,-1.224538
887,-2.026000,-134.791447,-1.150323
888,-2.024000,-120.297743,-1.026633
889,-2.022000,-108.702780,-0.927680
890,-2.020000,-111.601521,-0.952418
891,-2.018000,-120.297743,-1.026633
892,-2.016000,-131.892706,-1.125585
893,-2.014000,-143.487670,-1.224538
894,-2.012000,-143.487670,-1.224538
895,-2.010000,-131.892706,-1.125585
896,-2.008000,-117.399002,-1.001895
897,-2.006000,-102.905298,-0.878204
898,-2.004000,-100.006558,-0.853466
899,-2.002000,-120.297743,-1.026633
900,-2.000000,-143.487670,-1.224538
901,-1.998000,-146.386410,-1.249276
902,-1.996000,-117.399002,-1.001895
903,-1.994000,-102.905298,-0.878204
904,-1.992000,-102.905298,-0.878204
905,-1.990000,-108.702780,-0.927680
906,-1.988000,-131.892706,-1.125585
907,-1.986000,-146.386410,-1.249276
908,-1.984000,-146.386410,-1.249276
909,-1.982000,-131.892706,-1.125585
910,-1.980000,-102.905298,-0.878204
911,-1.978000,-100.006558,-0.853466
912,-1.976000,-111.601521,-0.952418
913,-1.974000,-120.297743,-1.026633
914,-1.972000,-140.588929,-1.199800
915,-1.970000,-146.386410,-1.249276
916,-1.968000,-143.487670,-1.224538
917,-1.966000,-111.601521,-0.952418
918,-1.964000,-117.399002,-1.001895
919,-1.962000,-102.905298,-0.878204
920,-1.960000,-111.601521,-0.952418
921,-1.958000,-117.399002,-1.001895
922,-1.956000,-128.993966,-1.100847
923,-1.954000,-137.690188,-1.175062
924,-1.952000,-146.386410,-1.249276
925,-1.950000,-131.892706,-1.125585
926,-1.948000,-134.791447,-1.150323
927,-1.946000,-128.993966,-1.100847
928,-1.944000,-126.095225,-1.076109
929,-1.942000,-114.500262,-0.977156
930,-1.940000,-120.297743,-1.026633
931,-1.938000,-126.095225,-1.076109
932,-1.936000,-120.297743,-1.026633
933,-1.934000,-123.196484,-1.051371
934,-1.932000,-100.006558,-0.853466
935,-1.930000,-123.196484,-1.051371
936,-1.928000,-126.095225,-1.076109
937,-1.926000,-137.690188,-1.175062
938,-1.924000,-126.095225,-1.076109
939,-1.922000,-120.297743,-1.026633
940,-1.920000,-111.601521,-0.952418
941,-1.918000,-123.196484,-1.051371
942,-1.916000,-126.095225,-1.076109
943,-1.914000,-137.690188,-1.175062
944,-1.912000,-134.791447,-1.150323
945,-1.910000,-128.993966,-1.100847
946,-1.908000,-111.601521,-0.952418
947,-1.906000,-117.399002,-1.001895
948,-1.904000,-128.993966,-1.100847
949,-1.902000,-137.690188,-1.175062
950,-1.900000,-140.588929,-1.199800
951,-1.898000,-126.095225,-1.076109
952,-1.896000,-131.892706,-1.125585
953,-1.894000,-123.196484,-1.051371
954,-1.892000,-143.487670,-1.224538
955,-1.890000,-140.588929,-1.199800
956,-1.888000,-134.791447,-1.150323
957,-1.886000,-105.804039,-0.902942
958,-1.884000,-97.107817,-0.828728
959,-1.882000,-102.905298,-0.878204
960,-1.880000,-126.095225,-1.076109
961,-1.878000,-140.588929,-1.199800
962,-1.876000,-137.690188,-1.175062
963,-1.874000,-114.500262,-0.977156
964,-1.872000,-97.107817,-0.828728
965,-1.870000,-97.107817,-0.828728
966,-1.868000,-114.500262,-0.977156
967,-1.866000,-128.993966,-1.100847
968,-1.864000,-140.588929,-1.199800
969,-1.862000,-140.588929,-1.199800
970,-1.860000,-134.791447,-1.150323
971,-1.858000,-128.993966,-1.100847
972,-1.856000,-114.500262,-0.977156
973,-1.854000,-117.399002,-1.001895
974,-1.852000,-108.702780,-0.927680
975,-1.850000,-111.601521,-0.952418
976,-1.848000,-131.892706,-1.125585
977,-1.846000,-140.588929,-1.199800
978,-1.844000,-143.487670,-1.224538
979,-1.842000,-128.993966,-1.100847
980,-1.840000,-123.196484,-1.051371
981,-1.838000,-111.601521,-0.952418
982,-1.836000,-100.006558,-0.853466
983,-1.834000,-123.196484,-1.051371
984,-1.832000,-149.285151,-1.274014
985,-1.830000,-163.778855,-1.397705
986,-1.828000,-149.285151,-1.274014
987,-1.826000,-128.993966,-1.100847
988,-1.824000,-102.905298,-0.878204
989,-1.822000,-94.209076,-0.803989
990,-1.820000,-100.006558,-0.853466
991,-1.818000,-108.702780,-0.927680
992,-1.816000,-143.487670,-1.224538
993,-1.814000,-166.677596,-1.422443
994,-1.812000,-160.880114,-1.372967
995,-1.810000,-131.892706,-1.125585
996,-1.808000,-108.702780,-0.927680
