Repository: osanstrong/npre432-lab1

File: L6D/N01-C-1045HR-0C.csv
[Shared Parameters]

Comment,Charpy Impact, 
Span,40.000,mm

[Shared Data]

Test Name,NO1-C1045HR-0C,
Instrument,8250,
Operator,NO1-C,
Date,10/27/2025 4:44:00 PM,

[Step [1] Data]

Specimen ID,1045HR,0C,NR0.1081,
Impact Height (Nominal),745.000,mm
Total Mass,12.751,kg
Width,7.680,mm
Thickness,9.290,mm
Start Velocity,3.777,m/s
Start Time,0.000,ms
Total Time,0.390,ms
Peak Force,8603.463,N
Total Energy,1.753,J

File: L6D/N01-C-1045HR-0C_1_Spec_1_Ch_1.csv (part 1 of 3)
[NO1-C1045HR-0C]
[Specimen: 1]
[Channel: 1]

[Calculated Data]

Point ID,Time [ms],Force [N],Energy [J],Displacement [mm],Velocity [m/s],Voltage Ch1 [mV]
1,0.000000,0.000000,0.000000,0.000000,3.776671,-1.051371
2,0.002000,63.772298,0.000241,0.007553,3.776686,-0.507132
3,0.004000,165.228226,0.001106,0.015107,3.776688,0.358703
4,0.006000,411.621194,0.003284,0.022660,3.776662,2.461445
5,0.008000,889.913425,0.008200,0.030213,3.776580,6.543238
6,0.010000,1681.269664,0.017910,0.037766,3.776397,13.296749
7,0.012000,2779.892427,0.034756,0.045319,3.776067,22.672504
8,0.014000,4113.313195,0.060783,0.052870,3.775546,34.052047
9,0.016000,5498.911297,0.097070,0.060421,3.774812,45.876877
10,0.018000,6765.661026,0.143360,0.067969,3.773870,56.687443
11,0.020000,7751.232898,0.198137,0.075516,3.772751,65.098410
12,0.022000,8388.955874,0.259019,0.083060,3.771505,70.540801
13,0.024000,8603.462693,0.323095,0.090602,3.770192,72.371423
14,0.026000,8386.057133,0.387137,0.098141,3.768879,70.516062
15,0.028000,7777.321565,0.448046,0.105678,3.767631,65.321053
16,0.030000,6812.040879,0.503005,0.113212,3.766506,57.083253
17,0.032000,5646.747078,0.549926,0.120744,3.765549,47.138522
18,0.034000,4466.959572,0.588006,0.128274,3.764775,37.070100
19,0.036000,3452.400292,0.617819,0.135803,3.764174,28.411752
20,0.038000,2695.828944,0.640960,0.143331,3.763711,21.955097
21,0.040000,2278.410268,0.659681,0.150858,3.763341,18.392806
22,0.042000,2162.460637,0.676393,0.158384,3.763012,17.403280
23,0.044000,2301.600195,0.693191,0.165910,3.762682,18.590711
24,0.046000,2617.562942,0.711699,0.173435,3.762315,21.287168
25,0.048000,3061.070284,0.733062,0.180959,3.761890,25.072103
26,0.050000,3533.565035,0.757869,0.188483,3.761392,29.104419
27,0.052000,3893.008894,0.785801,0.196005,3.760829,32.171949
28,0.054000,4078.528305,0.815778,0.203526,3.760224,33.755189
29,0.056000,4017.654748,0.846219,0.211046,3.759608,33.235688
30,0.058000,3684.299556,0.875173,0.218564,3.759024,30.390803
31,0.060000,3107.450137,0.900702,0.226082,3.758511,25.467913
32,0.062000,2417.549827,0.921467,0.233598,3.758097,19.580236
33,0.064000,1837.801667,0.937458,0.241114,3.757783,14.632609
34,0.066000,1574.016254,0.950279,0.248630,3.757535,12.381438
35,0.068000,1805.915518,0.962978,0.256144,3.757290,14.360489
36,0.070000,2559.588126,0.979380,0.263659,3.756967,20.792405
37,0.072000,3637.919703,1.002662,0.271172,3.756501,29.994992
38,0.074000,4782.922319,1.034292,0.278684,3.755860,39.766557
39,0.076000,5669.937004,1.073547,0.286195,3.755060,47.336427
40,0.078000,6197.507830,1.118104,0.293705,3.754149,51.838768
41,0.080000,6467.090724,1.165643,0.301212,3.753175,54.139415
42,0.082000,6554.052948,1.214507,0.308717,3.752173,54.881559
43,0.084000,6490.280650,1.263445,0.316221,3.751170,54.337320
44,0.086000,6287.368794,1.311370,0.323722,3.750188,52.605651
45,0.088000,5916.329972,1.357130,0.331221,3.749250,49.439169
46,0.090000,5290.201959,1.399142,0.338719,3.748391,44.095731
47,0.092000,4446.668387,1.435636,0.346215,3.747647,36.896933
48,0.094000,3519.071331,1.465487,0.353710,3.747042,28.980729
49,0.096000,2640.752868,1.488567,0.361203,3.746578,21.485073
50,0.098000,1907.371446,1.505606,0.368696,3.746241,15.226324
51,0.100000,1220.369877,1.517323,0.376188,3.746015,9.363385
52,0.102000,565.254456,1.524012,0.383680,3.745895,3.772566
53,0.104000,-20.291186,1.526053,0.391172,3.745872,-1.224538
54,0.106000,-521.773344,1.524023,0.398664,3.745934,-5.504236
55,0.108000,-953.685723,1.518496,0.406156,3.746069,-9.190218
56,0.110000,-1356.610694,1.509841,0.413648,3.746270,-12.628819
57,0.112000,-1611.699885,1.498720,0.421141,3.746523,-14.805776
58,0.114000,-1608.801144,1.486654,0.428634,3.746795,-14.781037
59,0.116000,-1252.256025,1.475934,0.436128,3.747039,-11.738246
60,0.118000,-620.330531,1.468917,0.443623,3.747205,-6.345332
61,0.120000,176.823189,1.467256,0.451117,3.747260,0.457656
62,0.122000,979.774390,1.471590,0.458611,3.747189,7.310120
63,0.124000,1533.433883,1.481007,0.466106,3.747011,12.035104
64,0.126000,1730.548257,1.493237,0.473599,3.746775,13.717298
65,0.128000,1643.586033,1.505878,0.481093,3.746530,12.975153
66,0.130000,1452.269141,1.517477,0.488586,3.746306,11.342436
67,0.132000,1223.268617,1.527500,0.496078,3.746116,9.388123
68,0.134000,863.824758,1.535318,0.503570,3.745972,6.320594
69,0.136000,466.697269,1.540302,0.511062,3.745887,2.931469
70,0.138000,86.962224,1.542376,0.518554,3.745864,-0.309227
71,0.140000,20.291186,1.542778,0.526045,3.745875,-0.878204
72,0.142000,321.760229,1.544059,0.533537,3.745868,1.694562
73,0.144000,985.571872,1.548956,0.541029,3.745785,7.359596
74,0.146000,1913.168928,1.559814,0.548520,3.745577,15.275800
75,0.148000,2890.044577,1.577804,0.556011,3.745220,23.612553
76,0.150000,3550.957480,1.601925,0.563501,3.744734,29.252848
77,0.152000,3562.552443,1.628561,0.570990,3.744196,29.351801
78,0.154000,2933.525689,1.652882,0.578478,3.743706,23.983625
79,0.156000,1933.460113,1.671102,0.585965,3.743344,15.448967
80,0.158000,788.457498,1.681291,0.593451,3.743150,5.677403
81,0.160000,-324.658970,1.683027,0.600938,3.743134,-3.822042
82,0.162000,-1298.635878,1.676951,0.608424,3.743281,-12.134057
83,0.164000,-2092.890857,1.664255,0.615911,3.743566,-18.912307
84,0.166000,-2637.854128,1.646544,0.623398,3.743957,-23.563076
85,0.168000,-3040.779099,1.625282,0.630887,3.744422,-27.001678
86,0.170000,-3313.260734,1.601488,0.638376,3.744940,-29.327063
87,0.172000,-3307.463252,1.576692,0.645867,3.745478,-29.277586
88,0.174000,-2948.019393,1.553261,0.653358,3.745989,-26.210057
89,0.176000,-2376.967456,1.533312,0.660850,3.746426,-21.336644
90,0.178000,-1852.295371,1.517467,0.668344,3.746777,-16.859041
91,0.180000,-1553.725069,1.504705,0.675837,3.747064,-14.311013
92,0.182000,-1594.307440,1.492909,0.683332,3.747330,-14.657347
93,0.184000,-1991.434929,1.479471,0.690827,3.747631,-18.046472
94,0.186000,-2643.651609,1.462100,0.698322,3.748014,-23.612553
95,0.188000,-3226.298510,1.440097,0.705819,3.748494,-28.584918
96,0.190000,-3452.400292,1.415060,0.713316,3.749038,-30.514493
97,0.192000,-3229.197251,1.390009,0.720815,3.749581,-28.609657
98,0.194000,-2724.816352,1.367683,0.728315,3.750068,-24.305221
99,0.196000,-2078.397153,1.349670,0.735815,3.750464,-18.788616
100,0.198000,-1371.104398,1.336732,0.743317,3.750754,-12.752510
101,0.200000,-614.533049,1.329284,0.750818,3.750930,-6.295856
102,0.202000,40.582371,1.327131,0.758320,3.750994,-0.705037
103,0.204000,634.824235,1.329665,0.765822,3.750961,4.366281
104,0.206000,1162.395061,1.336406,0.773324,3.750840,8.868622
105,0.208000,1536.332624,1.346528,0.780825,3.750648,12.059842
106,0.210000,1605.902403,1.358313,0.788326,3.750421,12.653558
107,0.212000,1298.635878,1.369206,0.795827,3.750213,10.031315
108,0.214000,791.356238,1.377044,0.803327,3.750068,5.702141
109,0.216000,249.291709,1.380946,0.810827,3.750006,1.076109
110,0.218000,-133.342077,1.381381,0.818327,3.750017,-2.189325
111,0.220000,-339.152674,1.379609,0.825828,3.750074,-3.945733
112,0.222000,-368.140082,1.376957,0.833328,3.750149,-4.193114
113,0.224000,-229.000523,1.374717,0.840828,3.750215,-3.005684
114,0.226000,11.594963,1.373902,0.848329,3.750252,-0.952418
115,0.228000,179.721930,1.374620,0.855829,3.750256,0.482394
116,0.230000,153.633262,1.375870,0.863330,3.750250,0.259750
117,0.232000,14.493704,1.376500,0.870830,3.750256,-0.927680
118,0.234000,-214.506819,1.375750,0.878331,3.750292,-2.881993
119,0.236000,-486.988454,1.373119,0.885831,3.750366,-5.207378
120,0.238000,-788.457497,1.368336,0.893332,3.750486,-7.780144
121,0.240000,-1084.129059,1.361313,0.900833,3.750652,-10.303434
122,0.242000,-1240.661062,1.352593,0.908335,3.750854,-11.639294
123,0.244000,-1379.800621,1.342764,0.915837,3.751079,-12.826725
124,0.246000,-1658.079737,1.331368,0.923339,3.751337,-15.201586
125,0.248000,-1971.143744,1.317753,0.930842,3.751641,-17.873305
126,0.250000,-2078.397153,1.302560,0.938346,3.751979,-18.788616
127,0.252000,-1918.966409,1.287561,0.945850,3.752312,-17.428018
128,0.254000,-1620.396107,1.274280,0.953355,3.752609,-14.879990
129,0.256000,-1397.193065,1.262956,0.960860,3.752865,-12.975153
130,0.258000,-1292.838397,1.252860,0.968366,3.753096,-12.084580
131,0.260000,-1365.306917,1.242883,0.975873,3.753324,-12.703034
132,0.262000,-1623.294848,1.231666,0.983380,3.753578,-14.904728
133,0.264000,-1811.713000,1.218772,0.990887,3.753867,-16.512707
134,0.266000,-1791.421814,1.205245,0.998395,3.754169,-16.339540
135,0.268000,-1437.775437,1.193122,1.005904,3.754442,-13.321487
136,0.270000,-887.014685,1.184394,1.013413,3.754644,-8.621241
137,0.272000,-292.772821,1.179964,1.020922,3.754756,-3.549923
138,0.274000,202.911856,1.179627,1.028432,3.754783,0.680299
139,0.276000,576.849419,1.182554,1.035941,3.754741,3.871519
140,0.278000,907.305870,1.188127,1.043451,3.754644,6.691666
141,0.280000,1240.661062,1.196192,1.050960,3.754495,9.536552
142,0.282000,1501.547734,1.206487,1.058469,3.754300,11.762985
143,0.284000,1759.535665,1.218729,1.065977,3.754064,13.964679
144,0.286000,1959.548781,1.232691,1.073485,3.753792,15.671610
145,0.288000,1982.738707,1.247489,1.080992,3.753502,15.869516
146,0.290000,1869.687816,1.261948,1.088499,3.753220,14.904728
147,0.292000,1646.484774,1.275145,1.096005,3.752964,12.999892
148,0.294000,1553.725069,1.287155,1.103511,3.752732,12.208271
149,0.296000,1649.383515,1.299175,1.111016,3.752501,13.024630
150,0.298000,1901.573965,1.312499,1.118521,3.752242,15.176848
151,0.300000,2214.637971,1.327943,1.126025,3.751939,17.848567
152,0.302000,2521.904496,1.345714,1.133528,3.751587,20.470809
153,0.304000,2794.386131,1.365657,1.141031,3.751189,22.796194
154,0.306000,2919.031985,1.387088,1.148533,3.750761,23.859934
155,0.308000,2826.272280,1.408636,1.156034,3.750330,23.068314
156,0.310000,2576.980571,1.428899,1.163535,3.749926,20.940834
157,0.312000,2290.005232,1.447149,1.171034,3.749564,18.491758
158,0.314000,1942.156336,1.463017,1.178533,3.749251,15.523182
159,0.316000,1510.243957,1.475961,1.186031,3.749000,11.837199
160,0.318000,1104.420245,1.485763,1.193529,3.748815,8.373860
161,0.320000,820.343646,1.492978,1.201026,3.748684,5.949522
162,0.322000,692.799051,1.498651,1.208524,3.748584,4.861044
163,0.324000,687.001570,1.503823,1.216021,3.748496,4.811568
164,0.326000,759.470090,1.509245,1.223518,3.748402,5.430021
165,0.328000,933.394537,1.515590,1.231014,3.748289,6.914310
166,0.330000,1171.091283,1.523478,1.238511,3.748143,8.942837
167,0.332000,1374.003139,1.533018,1.246007,3.747963,10.674507
168,0.334000,1472.560326,1.543686,1.253503,3.747760,11.515603
169,0.336000,1527.636401,1.554930,1.260998,3.747544,11.985628
170,0.338000,1516.041438,1.566336,1.268493,3.747325,11.886675
171,0.340000,1353.711953,1.577089,1.275987,3.747120,10.501340
172,0.342000,1101.521504,1.586289,1.283481,3.746947,8.349122
173,0.344000,869.622240,1.593675,1.290975,3.746812,6.370071
174,0.346000,747.875126,1.599735,1.298469,3.746704,5.331069
175,0.348000,863.824758,1.605774,1.305962,3.746598,6.320594
176,0.350000,1081.230318,1.613061,1.313455,3.746465,8.175955
177,0.352000,1342.116990,1.622140,1.320948,3.746294,10.402387
178,0.354000,1492.851512,1.632760,1.328440,3.746092,11.688770
179,0.356000,1591.408699,1.644314,1.335932,3.745869,12.529867
180,0.358000,1634.889811,1.656398,1.343424,3.745636,12.900939
181,0.360000,1620.396107,1.668591,1.350915,3.745400,12.777248
182,0.362000,1637.788552,1.680794,1.358405,3.745164,12.925677
183,0.364000,1704.459590,1.693311,1.365895,3.744922,13.494654
184,0.366000,1660.978478,1.705914,1.373385,3.744678,13.123582
185,0.368000,1426.180473,1.717474,1.380874,3.744455,11.119793
186,0.370000,1078.331577,1.726852,1.388363,3.744278,8.151216
187,0.372000,771.065053,1.733776,1.395851,3.744153,5.528974
188,0.374000,501.482158,1.738541,1.403339,3.744073,3.228327
189,0.376000,344.950155,1.741710,1.410827,3.744026,1.892468
190,0.378000,249.291709,1.743935,1.418315,3.743999,1.076109
191,0.380000,257.987931,1.745834,1.425803,3.743979,1.150323
192,0.382000,313.064006,1.747972,1.433291,3.743954,1.620348
193,0.384000,321.760229,1.750349,1.440779,3.743923,1.694562
194,0.386000,220.304301,1.752378,1.448267,3.743900,0.828728
195,0.388000,75.367261,1.753485,1.455755,3.743897,-0.408179
196,0.390000,-115.949632,1.753333,1.463243,3.743920,-2.040896

[Raw Data]

Point ID,Time [ms],Force [N],Voltage Ch1 [mV]
1,-3.722000,-155.082633,-1.323490
2,-3.720000,-163.778855,-1.397705
3,-3.718000,-163.778855,-1.397705
4,-3.716000,-155.082633,-1.323490
5,-3.714000,-137.690188,-1.175062
6,-3.712000,-140.588929,-1.199800
7,-3.710000,-149.285151,-1.274014
8,-3.708000,-157.981374,-1.348229
9,-3.706000,-152.183892,-1.298752
10,-3.704000,-146.386410,-1.249276
11,-3.702000,-152.183892,-1.298752
12,-3.700000,-137.690188,-1.175062
13,-3.698000,-155.082633,-1.323490
14,-3.696000,-157.981374,-1.348229
15,-3.694000,-157.981374,-1.348229
16,-3.692000,-149.285151,-1.274014
17,-3.690000,-152.183892,-1.298752
18,-3.688000,-155.082633,-1.323490
19,-3.686000,-149.285151,-1.274014
20,-3.684000,-149.285151,-1.274014
21,-3.682000,-134.791447,-1.150323
22,-3.680000,-143.487670,-1.224538
23,-3.678000,-143.487670,-1.224538
24,-3.676000,-152.183892,-1.298752
25,-3.674000,-166.677596,-1.422443
26,-3.672000,-160.880114,-1.372967
27,-3.670000,-152.183892,-1.298752
28,-3.668000,-152.183892,-1.298752
29,-3.666000,-137.690188,-1.175062
30,-3.664000,-128.993966,-1.100847
31,-3.662000,-131.892706,-1.125585
32,-3.660000,-137.690188,-1.175062
33,-3.658000,-155.082633,-1.323490
34,-3.656000,-166.677596,-1.422443
35,-3.654000,-184.070041,-1.570872
36,-3.652000,-175.373818,-1.496657
37,-3.650000,-149.285151,-1.274014
38,-3.648000,-134.791447,-1.150323
39,-3.646000,-120.297743,-1.026633
40,-3.644000,-134.791447,-1.150323
41,-3.642000,-152.183892,-1.298752
42,-3.640000,-160.880114,-1.372967
43,-3.638000,-166.677596,-1.422443
44,-3.636000,-163.778855,-1.397705
45,-3.634000,-160.880114,-1.372967
46,-3.632000,-137.690188,-1.175062
47,-3.630000,-137.690188,-1.175062
48,-3.628000,-143.487670,-1.224538
49,-3.626000,-152.183892,-1.298752
50,-3.624000,-152.183892,-1.298752
51,-3.622000,-149.285151,-1.274014
52,-3.620000,-152.183892,-1.298752
53,-3.618000,-143.487670,-1.224538
54,-3.616000,-143.487670,-1.224538
55,-3.614000,-166.677596,-1.422443
56,-3.612000,-181.171300,-1.546134
57,-3.610000,-166.677596,-1.422443
58,-3.608000,-152.183892,-1.298752
59,-3.606000,-131.892706,-1.125585
60,-3.604000,-137.690188,-1.175062
61,-3.602000,-137.690188,-1.175062
62,-3.600000,-155.082633,-1.323490
63,-3.598000,-166.677596,-1.422443
64,-3.596000,-169.576337,-1.447181
65,-3.594000,-152.183892,-1.298752
66,-3.592000,-149.285151,-1.274014
67,-3.590000,-143.487670,-1.224538
68,-3.588000,-134.791447,-1.150323
69,-3.586000,-146.386410,-1.249276
70,-3.584000,-157.981374,-1.348229
71,-3.582000,-152.183892,-1.298752
72,-3.580000,-143.487670,-1.224538
73,-3.578000,-152.183892,-1.298752
74,-3.576000,-146.386410,-1.249276
75,-3.574000,-166.677596,-1.422443
76,-3.572000,-157.981374,-1.348229
77,-3.570000,-152.183892,-1.298752
78,-3.568000,-143.487670,-1.224538
79,-3.566000,-152.183892,-1.298752
80,-3.564000,-157.981374,-1.348229
81,-3.562000,-163.778855,-1.397705
82,-3.560000,-157.981374,-1.348229
83,-3.558000,-149.285151,-1.274014
84,-3.556000,-137.690188,-1.175062
85,-3.554000,-140.588929,-1.199800
86,-3.552000,-149.285151,-1.274014
87,-3.550000,-160.880114,-1.372967
88,-3.548000,-169.576337,-1.447181
89,-3.546000,-175.373818,-1.496657
90,-3.544000,-169.576337,-1.447181
91,-3.542000,-143.487670,-1.224538
92,-3.540000,-134.791447,-1.150323
93,-3.538000,-126.095225,-1.076109
94,-3.536000,-131.892706,-1.125585
95,-3.534000,-152.183892,-1.298752
96,-3.532000,-172.475078,-1.471919
97,-3.530000,-175.373818,-1.496657
98,-3.528000,-169.576337,-1.447181
99,-3.526000,-152.183892,-1.298752
100,-3.524000,-146.386410,-1.249276
101,-3.522000,-143.487670,-1.224538
102,-3.520000,-146.386410,-1.249276
103,-3.518000,-149.285151,-1.274014
104,-3.516000,-146.386410,-1.249276
105,-3.514000,-137.690188,-1.175062
106,-3.512000,-157.981374,-1.348229
107,-3.510000,-160.880114,-1.372967
108,-3.508000,-163.778855,-1.397705
109,-3.506000,-166.677596,-1.422443
110,-3.504000,-149.285151,-1.274014
111,-3.502000,-128.993966,-1.100847
112,-3.500000,-120.297743,-1.026633
113,-3.498000,-128.993966,-1.100847
114,-3.496000,-152.183892,-1.298752
115,-3.494000,-175.373818,-1.496657
116,-3.492000,-178.272559,-1.521395
117,-3.490000,-160.880114,-1.372967
118,-3.488000,-143.487670,-1.224538
119,-3.486000,-140.588929,-1.199800
120,-3.484000,-152.183892,-1.298752
121,-3.482000,-149.285151,-1.274014
122,-3.480000,-163.778855,-1.397705
123,-3.478000,-157.981374,-1.348229
124,-3.476000,-149.285151,-1.274014
125,-3.474000,-152.183892,-1.298752
126,-3.472000,-155.082633,-1.323490
127,-3.470000,-163.778855,-1.397705
128,-3.468000,-157.981374,-1.348229
129,-3.466000,-146.386410,-1.249276
130,-3.464000,-137.690188,-1.175062
131,-3.462000,-143.487670,-1.224538
132,-3.460000,-137.690188,-1.175062
133,-3.458000,-149.285151,-1.274014
134,-3.456000,-152.183892,-1.298752
135,-3.454000,-160.880114,-1.372967
136,-3.452000,-169.576337,-1.447181
137,-3.450000,-166.677596,-1.422443
138,-3.448000,-169.576337,-1.447181
139,-3.446000,-143.487670,-1.224538
140,-3.444000,-131.892706,-1.125585
141,-3.442000,-123.196484,-1.051371
142,-3.440000,-140.588929,-1.199800
143,-3.438000,-143.487670,-1.224538
144,-3.436000,-157.981374,-1.348229
145,-3.434000,-169.576337,-1.447181
146,-3.432000,-157.981374,-1.348229
147,-3.430000,-143.487670,-1.224538
148,-3.428000,-140.588929,-1.199800
149,-3.426000,-137.690188,-1.175062
150,-3.424000,-140.588929,-1.199800
151,-3.422000,-149.285151,-1.274014
152,-3.420000,-157.981374,-1.348229
153,-3.418000,-163.778855,-1.397705
154,-3.416000,-155.082633,-1.323490
155,-3.414000,-155.082633,-1.323490
156,-3.412000,-149.285151,-1.274014
157,-3.410000,-146.386410,-1.249276
158,-3.408000,-157.981374,-1.348229
159,-3.406000,-166.677596,-1.422443
160,-3.404000,-169.576337,-1.447181
161,-3.402000,-166.677596,-1.422443
162,-3.400000,-155.082633,-1.323490
163,-3.398000,-152.183892,-1.298752
164,-3.396000,-146.386410,-1.249276
165,-3.394000,-149.285151,-1.274014
166,-3.392000,-163.778855,-1.397705
167,-3.390000,-163.778855,-1.397705
168,-3.388000,-157.981374,-1.348229
169,-3.386000,-140.588929,-1.199800
170,-3.384000,-140.588929,-1.199800
171,-3.382000,-140.588929,-1.199800
172,-3.380000,-152.183892,-1.298752
173,-3.378000,-163.778855,-1.397705
174,-3.376000,-155.082633,-1.323490
175,-3.374000,-149.285151,-1.274014
176,-3.372000,-155.082633,-1.323490
177,-3.370000,-152.183892,-1.298752
178,-3.368000,-143.487670,-1.224538
179,-3.366000,-155.082633,-1.323490
180,-3.364000,-149.285151,-1.274014
181,-3.362000,-149.285151,-1.274014
182,-3.360000,-155.082633,-1.323490
183,-3.358000,-169.576337,-1.447181
184,-3.356000,-175.373818,-1.496657
185,-3.354000,-140.588929,-1.199800
186,-3.352000,-134.791447,-1.150323
187,-3.350000,-126.095225,-1.076109
188,-3.348000,-140.588929,-1.199800
189,-3.346000,-157.981374,-1.348229
190,-3.344000,-169.576337,-1.447181
191,-3.342000,-166.677596,-1.422443
192,-3.340000,-149.285151,-1.274014
193,-3.338000,-123.196484,-1.051371
194,-3.336000,-126.095225,-1.076109
195,-3.334000,-128.993966,-1.100847
196,-3.332000,-155.082633,-1.323490
197,-3.330000,-195.665004,-1.669824
198,-3.328000,-198.563745,-1.694562
199,-3.326000,-178.272559,-1.521395
200,-3.324000,-149.285151,-1.274014
201,-3.322000,-123.196484,-1.051371
202,-3.320000,-123.196484,-1.051371
203,-3.318000,-149.285151,-1.274014
204,-3.316000,-178.272559,-1.521395
205,-3.314000,-175.373818,-1.496657
206,-3.312000,-163.778855,-1.397705
207,-3.310000,-146.386410,-1.249276
208,-3.308000,-140.588929,-1.199800
209,-3.306000,-137.690188,-1.175062
210,-3.304000,-143.487670,-1.224538
211,-3.302000,-157.981374,-1.348229
212,-3.300000,-140.588929,-1.199800
213,-3.298000,-140.588929,-1.199800
214,-3.296000,-134.791447,-1.150323
215,-3.294000,-152.183892,-1.298752
216,-3.292000,-155.082633,-1.323490
217,-3.290000,-149.285151,-1.274014
218,-3.288000,-149.285151,-1.274014
219,-3.286000,-149.285151,-1.274014
220,-3.284000,-163.778855,-1.397705
221,-3.282000,-160.880114,-1.372967
222,-3.280000,-163.778855,-1.397705
223,-3.278000,-137.690188,-1.175062
224,-3.276000,-143.487670,-1.224538
225,-3.274000,-137.690188,-1.175062
226,-3.272000,-146.386410,-1.249276
227,-3.270000,-143.487670,-1.224538
228,-3.268000,-172.475078,-1.471919
229,-3.266000,-175.373818,-1.496657
230,-3.264000,-166.677596,-1.422443
231,-3.262000,-140.588929,-1.199800
232,-3.260000,-134.791447,-1.150323
233,-3.258000,-143.487670,-1.224538
234,-3.256000,-157.981374,-1.348229
235,-3.254000,-172.475078,-1.471919
236,-3.252000,-160.880114,-1.372967
237,-3.250000,-155.082633,-1.323490
238,-3.248000,-134.791447,-1.150323
239,-3.246000,-126.095225,-1.076109
240,-3.244000,-126.095225,-1.076109
241,-3.242000,-146.386410,-1.249276
242,-3.240000,-157.981374,-1.348229
243,-3.238000,-163.778855,-1.397705
244,-3.236000,-169.576337,-1.447181
245,-3.234000,-157.981374,-1.348229
246,-3.232000,-157.981374,-1.348229
247,-3.230000,-146.386410,-1.249276
248,-3.228000,-149.285151,-1.274014
249,-3.226000,-149.285151,-1.274014
250,-3.224000,-143.487670,-1.224538
251,-3.222000,-152.183892,-1.298752
252,-3.220000,-163.778855,-1.397705
253,-3.218000,-169.576337,-1.447181
254,-3.216000,-152.183892,-1.298752
255,-3.214000,-163.778855,-1.397705
256,-3.212000,-146.386410,-1.249276
257,-3.210000,-149.285151,-1.274014
258,-3.208000,-146.386410,-1.249276
259,-3.206000,-149.285151,-1.274014
260,-3.204000,-178.272559,-1.521395
261,-3.202000,-157.981374,-1.348229
262,-3.200000,-166.677596,-1.422443
263,-3.198000,-157.981374,-1.348229
264,-3.196000,-149.285151,-1.274014
265,-3.194000,-134.791447,-1.150323
266,-3.192000,-134.791447,-1.150323
267,-3.190000,-152.183892,-1.298752
268,-3.188000,-169.576337,-1.447181
269,-3.186000,-184.070041,-1.570872
270,-3.184000,-172.475078,-1.471919
271,-3.182000,-152.183892,-1.298752
272,-3.180000,-128.993966,-1.100847
273,-3.178000,-126.095225,-1.076109
274,-3.176000,-152.183892,-1.298752
275,-3.174000,-169.576337,-1.447181
276,-3.172000,-184.070041,-1.570872
277,-3.170000,-155.082633,-1.323490
278,-3.168000,-146.386410,-1.249276
279,-3.166000,-131.892706,-1.125585
280,-3.164000,-120.297743,-1.026633
281,-3.162000,-120.297743,-1.026633
282,-3.160000,-155.082633,-1.323490
283,-3.158000,-184.070041,-1.570872
284,-3.156000,-189.867522,-1.620348
285,-3.154000,-172.475078,-1.471919
286,-3.152000,-140.588929,-1.199800
287,-3.150000,-120.297743,-1.026633
288,-3.148000,-120.297743,-1.026633
289,-3.146000,-126.095225,-1.076109
290,-3.144000,-160.880114,-1.372967
291,-3.142000,-172.475078,-1.471919
292,-3.140000,-181.171300,-1.546134
293,-3.138000,-160.880114,-1.372967
294,-3.136000,-134.791447,-1.150323
295,-3.134000,-120.297743,-1.026633
296,-3.132000,-123.196484,-1.051371
297,-3.130000,-152.183892,-1.298752
298,-3.128000,-192.766263,-1.645086
299,-3.126000,-189.867522,-1.620348
300,-3.124000,-169.576337,-1.447181
301,-3.122000,-149.285151,-1.274014
302,-3.120000,-128.993966,-1.100847
303,-3.118000,-123.196484,-1.051371
304,-3.116000,-140.588929,-1.199800
305,-3.114000,-157.981374,-1.348229
306,-3.112000,-181.171300,-1.546134
307,-3.110000,-184.070041,-1.570872
308,-3.108000,-175.373818,-1.496657
309,-3.106000,-149.285151,-1.274014
310,-3.104000,-137.690188,-1.175062
311,-3.102000,-126.095225,-1.076109
312,-3.100000,-140.588929,-1.199800
313,-3.098000,-163.778855,-1.397705
314,-3.096000,-178.272559,-1.521395
315,-3.094000,-178.272559,-1.521395
316,-3.092000,-175.373818,-1.496657
317,-3.090000,-146.386410,-1.249276
318,-3.088000,-126.095225,-1.076109
319,-3.086000,-117.399002,-1.001895
320,-3.084000,-128.993966,-1.100847
321,-3.082000,-143.487670,-1.224538
322,-3.080000,-175.373818,-1.496657
323,-3.078000,-198.563745,-1.694562
324,-3.076000,-189.867522,-1.620348
325,-3.074000,-175.373818,-1.496657
326,-3.072000,-137.690188,-1.175062
327,-3.070000,-120.297743,-1.026633
328,-3.068000,-123.196484,-1.051371
329,-3.066000,-155.082633,-1.323490
330,-3.064000,-169.576337,-1.447181
331,-3.062000,-192.766263,-1.645086
332,-3.060000,-175.373818,-1.496657
333,-3.058000,-146.386410,-1.249276
334,-3.056000,-123.196484,-1.051371
335,-3.054000,-117.399002,-1.001895
336,-3.052000,-114.500262,-0.977156
337,-3.050000,-146.386410,-1.249276
338,-3.048000,-189.867522,-1.620348
339,-3.046000,-195.665004,-1.669824
340,-3.044000,-181.171300,-1.546134
341,-3.042000,-149.285151,-1.274014
342,-3.040000,-117.399002,-1.001895
343,-3.038000,-114.500262,-0.977156
344,-3.036000,-140.588929,-1.199800
345,-3.034000,-157.981374,-1.348229
346,-3.032000,-184.070041,-1.570872
347,-3.030000,-189.867522,-1.620348
348,-3.028000,-166.677596,-1.422443
349,-3.026000,-131.892706,-1.125585
350,-3.024000,-120.297743,-1.026633
351,-3.022000,-140.588929,-1.199800
352,-3.020000,-163.778855,-1.397705
353,-3.018000,-163.778855,-1.397705
354,-3.016000,-166.677596,-1.422443
355,-3.014000,-149.285151,-1.274014
356,-3.012000,-143.487670,-1.224538
357,-3.010000,-131.892706,-1.125585
358,-3.008000,-149.285151,-1.274014
359,-3.006000,-140.588929,-1.199800
360,-3.004000,-155.082633,-1.323490
361,-3.002000,-157.981374,-1.348229
362,-3.000000,-160.880114,-1.372967
363,-2.998000,-152.183892,-1.298752
364,-2.996000,-155.082633,-1.323490
365,-2.994000,-143.487670,-1.224538
366,-2.992000,-128.993966,-1.100847
367,-2.990000,-143.487670,-1.224538
368,-2.988000,-152.183892,-1.298752
369,-2.986000,-169.576337,-1.447181
370,-2.984000,-169.576337,-1.447181
371,-2.982000,-169.576337,-1.447181
372,-2.980000,-146.386410,-1.249276
373,-2.978000,-137.690188,-1.175062
374,-2.976000,-128.993966,-1.100847
375,-2.974000,-131.892706,-1.125585
376,-2.972000,-160.880114,-1.372967
377,-2.970000,-175.373818,-1.496657
378,-2.968000,-172.475078,-1.471919
379,-2.966000,-160.880114,-1.372967
380,-2.964000,-140.588929,-1.199800
381,-2.962000,-128.993966,-1.100847
382,-2.960000,-120.297743,-1.026633
383,-2.958000,-146.386410,-1.249276
384,-2.956000,-172.475078,-1.471919
385,-2.954000,-184.070041,-1.570872
386,-2.952000,-178.272559,-1.521395
387,-2.950000,-149.285151,-1.274014
388,-2.948000,-128.993966,-1.100847
389,-2.946000,-126.095225,-1.076109
390,-2.944000,-137.690188,-1.175062
391,-2.942000,-160.880114,-1.372967
392,-2.940000,-172.475078,-1.471919
393,-2.938000,-186.968782,-1.595610
394,-2.936000,-178.272559,-1.521395
395,-2.934000,-152.183892,-1.298752
396,-2.932000,-120.297743,-1.026633
397,-2.930000,-128.993966,-1.100847
398,-2.928000,-143.487670,-1.224538
399,-2.926000,-163.778855,-1.397705
400,-2.924000,-166.677596,-1.422443
401,-2.922000,-166.677596,-1.422443
402,-2.920000,-157.981374,-1.348229
403,-2.918000,-149.285151,-1.274014
404,-2.916000,-140.588929,-1.199800
405,-2.914000,-143.487670,-1.224538
406,-2.912000,-152.183892,-1.298752
407,-2.910000,-172.475078,-1.471919
408,-2.908000,-178.272559,-1.521395
409,-2.906000,-166.677596,-1.422443
410,-2.904000,-149.285151,-1.274014
411,-2.902000,-134.791447,-1.150323
412,-2.900000,-143.487670,-1.224538
413,-2.898000,-163.778855,-1.397705
414,-2.896000,-166.677596,-1.422443
415,-2.894000,-163.778855,-1.397705
416,-2.892000,-146.386410,-1.249276
417,-2.890000,-152.183892,-1.298752
418,-2.888000,-152.183892,-1.298752
419,-2.886000,-152.183892,-1.298752
420,-2.884000,-149.285151,-1.274014
421,-2.882000,-140.588929,-1.199800
422,-2.880000,-149.285151,-1.274014
423,-2.878000,-155.082633,-1.323490
424,-2.876000,-160.880114,-1.372967
425,-2.874000,-152.183892,-1.298752
426,-2.872000,-146.386410,-1.249276
427,-2.870000,-146.386410,-1.249276
428,-2.868000,-146.386410,-1.249276
429,-2.866000,-146.386410,-1.249276
430,-2.864000,-146.386410,-1.249276
431,-2.862000,-152.183892,-1.298752
432,-2.860000,-166.677596,-1.422443
433,-2.858000,-163.778855,-1.397705
434,-2.856000,-155.082633,-1.323490
435,-2.854000,-143.487670,-1.224538
436,-2.852000,-140.588929,-1.199800
437,-2.850000,-149.285151,-1.274014
438,-2.848000,-160.880114,-1.372967
439,-2.846000,-169.576337,-1.447181
440,-2.844000,-157.981374,-1.348229
441,-2.842000,-146.386410,-1.249276
442,-2.840000,-149.285151,-1.274014
443,-2.838000,-155.082633,-1.323490
444,-2.836000,-157.981374,-1.348229
445,-2.834000,-169.576337,-1.447181
446,-2.832000,-169.576337,-1.447181
447,-2.830000,-155.082633,-1.323490
448,-2.828000,-157.981374,-1.348229
449,-2.826000,-140.588929,-1.199800
450,-2.824000,-157.981374,-1.348229
451,-2.822000,-155.082633,-1.323490
452,-2.820000,-152.183892,-1.298752
453,-2.818000,-149.285151,-1.274014
454,-2.816000,-146.386410,-1.249276
455,-2.814000,-149.285151,-1.274014
456,-2.812000,-140.588929,-1.199800
457,-2.810000,-149.285151,-1.274014
458,-2.808000,-149.285151,-1.274014
459,-2.806000,-160.880114,-1.372967
460,-2.804000,-163.778855,-1.397705
461,-2.802000,-160.880114,-1.372967
462,-2.800000,-163.778855,-1.397705
463,-2.798000,-160.880114,-1.372967
464,-2.796000,-149.285151,-1.274014
465,-2.794000,-143.487670,-1.224538
466,-2.792000,-146.386410,-1.249276
467,-2.790000,-160.880114,-1.372967
468,-2.788000,-172.475078,-1.471919
469,-2.786000,-172.475078,-1.471919
470,-2.784000,-155.082633,-1.323490
471,-2.782000,-146.386410,-1.249276
472,-2.780000,-140.588929,-1.199800
473,-2.778000,-140.588929,-1.199800
474,-2.776000,-163.778855,-1.397705
475,-2.774000,-172.475078,-1.471919
476,-2.772000,-181.171300,-1.546134
477,-2.770000,-169.576337,-1.447181
478,-2.768000,-149.285151,-1.274014
479,-2.766000,-134.791447,-1.150323
480,-2.764000,-140.588929,-1.199800
481,-2.762000,-155.082633,-1.323490
482,-2.760000,-149.285151,-1.274014
483,-2.758000,-160.880114,-1.372967
484,-2.756000,-149.285151,-1.274014
485,-2.754000,-160.880114,-1.372967
486,-2.752000,-155.082633,-1.323490
487,-2.750000,-163.778855,-1.397705
488,-2.748000,-155.082633,-1.323490
489,-2.746000,-146.386410,-1.249276
490,-2.744000,-146.386410,-1.249276
491,-2.742000,-152.183892,-1.298752
492,-2.740000,-149.285151,-1.274014
493,-2.738000,-160.880114,-1.372967
494,-2.736000,-169.576337,-1.447181
495,-2.734000,-157.981374,-1.348229
496,-2.732000,-143.487670,-1.224538
497,-2.730000,-137.690188,-1.175062
498,-2.728000,-134.791447,-1.150323
499,-2.726000,-137.690188,-1.175062
500,-2.724000,-155.082633,-1.323490
501,-2.722000,-143.487670,-1.224538
502,-2.720000,-163.778855,-1.397705
503,-2.718000,-166.677596,-1.422443
504,-2.716000,-155.082633,-1.323490
505,-2.714000,-149.285151,-1.274014
506,-2.712000,-143.487670,-1.224538
507,-2.710000,-134.791447,-1.150323
508,-2.708000,-140.588929,-1.199800
509,-2.706000,-143.487670,-1.224538
510,-2.704000,-155.082633,-1.323490
511,-2.702000,-172.475078,-1.471919
512,-2.700000,-181.171300,-1.546134
513,-2.698000,-169.576337,-1.447181
514,-2.696000,-137.690188,-1.175062
515,-2.694000,-108.702780,-0.927680
516,-2.692000,-123.196484,-1.051371
517,-2.690000,-143.487670,-1.224538
518,-2.688000,-175.373818,-1.496657
519,-2.686000,-204.361226,-1.744039
520,-2.684000,-204.361226,-1.744039
521,-2.682000,-175.373818,-1.496657
522,-2.680000,-131.892706,-1.125585
523,-2.678000,-117.399002,-1.001895
524,-2.676000,-108.702780,-0.927680
525,-2.674000,-149.285151,-1.274014
526,-2.672000,-178.272559,-1.521395
527,-2.670000,-198.563745,-1.694562
528,-2.668000,-184.070041,-1.570872
529,-2.666000,-140.588929,-1.199800
530,-2.664000,-111.601521,-0.952418
531,-2.662000,-105.804039,-0.902942
532,-2.660000,-131.892706,-1.125585
533,-2.658000,-157.981374,-1.348229
534,-2.656000,-181.171300,-1.546134
535,-2.654000,-189.867522,-1.620348
536,-2.652000,-178.272559,-1.521395
537,-2.650000,-146.386410,-1.249276
538,-2.648000,-126.095225,-1.076109
539,-2.646000,-126.095225,-1.076109
540,-2.644000,-143.487670,-1.224538
541,-2.642000,-157.981374,-1.348229
542,-2.640000,-166.677596,-1.422443
543,-2.638000,-157.981374,-1.348229
544,-2.636000,-143.487670,-1.224538
545,-2.634000,-134.791447,-1.150323
546,-2.632000,-137.690188,-1.175062
547,-2.630000,-155.082633,-1.323490
548,-2.628000,-149.285151,-1.274014
549,-2.626000,-146.386410,-1.249276
550,-2.624000,-160.880114,-1.372967
551,-2.622000,-157.981374,-1.348229
552,-2.620000,-157.981374,-1.348229
553,-2.618000,-166.677596,-1.422443
554,-2.616000,-163.778855,-1.397705
555,-2.614000,-157.981374,-1.348229
556,-2.612000,-160.880114,-1.372967
557,-2.610000,-149.285151,-1.274014
558,-2.608000,-140.588929,-1.199800
559,-2.606000,-152.183892,-1.298752
560,-2.604000,-163.778855,-1.397705
561,-2.602000,-157.981374,-1.348229
562,-2.600000,-140.588929,-1.199800
563,-2.598000,-126.095225,-1.076109
564,-2.596000,-137.690188,-1.175062
565,-2.594000,-155.082633,-1.323490
566,-2.592000,-178.272559,-1.521395
567,-2.590000,-172.475078,-1.471919
568,-2.588000,-157.981374,-1.348229
569,-2.586000,-134.791447,-1.150323
570,-2.584000,-128.993966,-1.100847
571,-2.582000,-149.285151,-1.274014
572,-2.580000,-166.677596,-1.422443
573,-2.578000,-172.475078,-1.471919
574,-2.576000,-169.576337,-1.447181
575,-2.574000,-143.487670,-1.224538
576,-2.572000,-126.095225,-1.076109
577,-2.570000,-123.196484,-1.051371
578,-2.568000,-140.588929,-1.199800
579,-2.566000,-157.981374,-1.348229
580,-2.564000,-172.475078,-1.471919
581,-2.562000,-169.576337,-1.447181
582,-2.560000,-175.373818,-1.496657
583,-2.558000,-160.880114,-1.372967
584,-2.556000,-143.487670,-1.224538
585,-2.554000,-134.791447,-1.150323
586,-2.552000,-140.588929,-1.199800
587,-2.550000,-157.981374,-1.348229
588,-2.548000,-172.475078,-1.471919
589,-2.546000,-172.475078,-1.471919
590,-2.544000,-163.778855,-1.397705
591,-2.542000,-143.487670,-1.224538
592,-2.540000,-140.588929,-1.199800
593,-2.538000,-143.487670,-1.224538
594,-2.536000,-152.183892,-1.298752
595,-2.534000,-163.778855,-1.397705
596,-2.532000,-166.677596,-1.422443
597,-2.530000,-160.880114,-1.372967
598,-2.528000,-143.487670,-1.224538
599,-2.526000,-146.386410,-1.249276
600,-2.524000,-146.386410,-1.249276
601,-2.522000,-152.183892,-1.298752
602,-2.520000,-163.778855,-1.397705
603,-2.518000,-157.981374,-1.348229
604,-2.516000,-152.183892,-1.298752
605,-2.514000,-155.082633,-1.323490
606,-2.512000,-166.677596,-1.422443
607,-2.510000,-163.778855,-1.397705
608,-2.508000,-157.981374,-1.348229
609,-2.506000,-155.082633,-1.323490
610,-2.504000,-155.082633,-1.323490
611,-2.502000,-146.386410,-1.249276
612,-2.500000,-140.588929,-1.199800
613,-2.498000,-155.082633,-1.323490
614,-2.496000,-157.981374,-1.348229
615,-2.494000,-160.880114,-1.372967
616,-2.492000,-157.981374,-1.348229
617,-2.490000,-157.981374,-1.348229
618,-2.488000,-146.386410,-1.249276
619,-2.486000,-137.690188,-1.175062
620,-2.484000,-152.183892,-1.298752
621,-2.482000,-172.475078,-1.471919
622,-2.480000,-175.373818,-1.496657
623,-2.478000,-175.373818,-1.496657
624,-2.476000,-152.183892,-1.298752
625,-2.474000,-126.095225,-1.076109
626,-2.472000,-126.095225,-1.076109
627,-2.470000,-131.892706,-1.125585
628,-2.468000,-172.475078,-1.471919
629,-2.466000,-184.070041,-1.570872
630,-2.464000,-175.373818,-1.496657
631,-2.462000,-160.880114,-1.372967
632,-2.460000,-143.487670,-1.224538
633,-2.458000,-126.095225,-1.076109
634,-2.456000,-123.196484,-1.051371
635,-2.454000,-140.588929,-1.199800
636,-2.452000,-160.880114,-1.372967
637,-2.450000,-181.171300,-1.546134
638,-2.448000,-201.462486,-1.719301
639,-2.446000,-178.272559,-1.521395
640,-2.444000,-157.981374,-1.348229
641,-2.442000,-111.601521,-0.952418
642,-2.440000,-102.905298,-0.878204
643,-2.438000,-128.993966,-1.100847
644,-2.436000,-155.082633,-1.323490
645,-2.434000,-181.171300,-1.546134
646,-2.432000,-184.070041,-1.570872
647,-2.430000,-178.272559,-1.521395
648,-2.428000,-137.690188,-1.175062
649,-2.426000,-137.690188,-1.175062
650,-2.424000,-143.487670,-1.224538
651,-2.422000,-155.082633,-1.323490
652,-2.420000,-163.778855,-1.397705
653,-2.418000,-160.880114,-1.372967
654,-2.416000,-149.285151,-1.274014
655,-2.414000,-137.690188,-1.175062
656,-2.412000,-143.487670,-1.224538
657,-2.410000,-157.981374,-1.348229
658,-2.408000,-160.880114,-1.372967
659,-2.406000,-157.981374,-1.348229
660,-2.404000,-155.082633,-1.323490
661,-2.402000,-146.386410,-1.249276
662,-2.400000,-137.690188,-1.175062
663,-2.398000,-137.690188,-1.175062
664,-2.396000,-137.690188,-1.175062
665,-2.394000,-143.487670,-1.224538
666,-2.392000,-169.576337,-1.447181
667,-2.390000,-175.373818,-1.496657
668,-2.388000,-169.576337,-1.447181
669,-2.386000,-149.285151,-1.274014
670,-2.384000,-140.588929,-1.199800
671,-2.382000,-143.487670,-1.224538
672,-2.380000,-163.778855,-1.397705
673,-2.378000,-166.677596,-1.422443
674,-2.376000,-169.576337,-1.447181
675,-2.374000,-152.183892,-1.298752
676,-2.372000,-146.386410,-1.249276
677,-2.370000,-143.487670,-1.224538
678,-2.368000,-146.386410,-1.249276
679,-2.366000,-152.183892,-1.298752
680,-2.364000,-166.677596,-1.422443
681,-2.362000,-166.677596,-1.422443
682,-2.360000,-155.082633,-1.323490
683,-2.358000,-140.588929,-1.199800
684,-2.356000,-134.791447,-1.150323
685,-2.354000,-134.791447,-1.150323
686,-2.352000,-160.880114,-1.372967
687,-2.350000,-175.373818,-1.496657
688,-2.348000,-195.665004,-1.669824
689,-2.346000,-169.576337,-1.447181
690,-2.344000,-155.082633,-1.323490
691,-2.342000,-128.993966,-1.100847
692,-2.340000,-123.196484,-1.051371
693,-2.338000,-140.588929,-1.199800
694,-2.336000,-155.082633,-1.323490
695,-2.334000,-163.778855,-1.397705
696,-2.332000,-166.677596,-1.422443
697,-2.330000,-155.082633,-1.323490
698,-2.328000,-140.588929,-1.199800
699,-2.326000,-131.892706,-1.125585
700,-2.324000,-143.487670,-1.224538
701,-2.322000,-146.386410,-1.249276
702,-2.320000,-160.880114,-1.372967
703,-2.318000,-149.285151,-1.274014
704,-2.316000,-152.183892,-1.298752
705,-2.314000,-157.981374,-1.348229
706,-2.312000,-152.183892,-1.298752
707,-2.310000,-160.880114,-1.372967
708,-2.308000,-140.588929,-1.199800
709,-2.306000,-143.487670,-1.224538
710,-2.304000,-131.892706,-1.125585
711,-2.302000,-149.285151,-1.274014
712,-2.300000,-166.677596,-1.422443
713,-2.298000,-175.373818,-1.496657
714,-2.296000,-157.981374,-1.348229
715,-2.294000,-134.791447,-1.150323
716,-2.292000,-128.993966,-1.100847
717,-2.290000,-140.588929,-1.199800
718,-2.288000,-149.285151,-1.274014
719,-2.286000,-155.082633,-1.323490
720,-2.284000,-155.082633,-1.323490
721,-2.282000,-146.386410,-1.249276
722,-2.280000,-146.386410,-1.249276
723,-2.278000,-152.183892,-1.298752
724,-2.276000,-152.183892,-1.298752
725,-2.274000,-155.082633,-1.323490
726,-2.272000,-146.386410,-1.249276
727,-2.270000,-152.183892,-1.298752
728,-2.268000,-137.690188,-1.175062
729,-2.266000,-146.386410,-1.249276
730,-2.264000,-152.183892,-1.298752
731,-2.262000,-155.082633,-1.323490
732,-2.260000,-155.082633,-1.323490
733,-2.258000,-152.183892,-1.298752
734,-2.256000,-160.880114,-1.372967
735,-2.254000,-163.778855,-1.397705
736,-2.252000,-175.373818,-1.496657
737,-2.250000,-163.778855,-1.397705
738,-2.248000,-149.285151,-1.274014
739,-2.246000,-146.386410,-1.249276
740,-2.244000,-134.791447,-1.150323
741,-2.242000,-143.487670,-1.224538
742,-2.240000,-146.386410,-1.249276
743,-2.238000,-166.677596,-1.422443
744,-2.236000,-169.576337,-1.447181
745,-2.234000,-157.981374,-1.348229
746,-2.232000,-134.791447,-1.150323
747,-2.230000,-146.386410,-1.249276
748,-2.228000,-155.082633,-1.323490
749,-2.226000,-175.373818,-1.496657
750,-2.224000,-169.576337,-1.447181
751,-2.222000,-169.576337,-1.447181
752,-2.220000,-152.183892,-1.298752
753,-2.218000,-146.386410,-1.249276
754,-2.216000,-143.487670,-1.224538
755,-2.214000,-149.285151,-1.274014
756,-2.212000,-155.082633,-1.323490
757,-2.210000,-163.778855,-1.397705
758,-2.208000,-155.082633,-1.323490
759,-2.206000,-152.183892,-1.298752
760,-2.204000,-128.993966,-1.100847
761,-2.202000,-126.095225,-1.076109
762,-2.200000,-152.183892,-1.298752
763,-2.198000,-166.677596,-1.422443
764,-2.196000,-186.968782,-1.595610
765,-2.194000,-169.576337,-1.447181
766,-2.192000,-152.183892,-1.298752
767,-2.190000,-143.487670,-1.224538
768,-2.188000,-140.588929,-1.199800
769,-2.186000,-140.588929,-1.199800
770,-2.184000,-146.386410,-1.249276
771,-2.182000,-149.285151,-1.274014
772,-2.180000,-149.285151,-1.274014
773,-2.178000,-160.880114,-1.372967
774,-2.176000,-160.880114,-1.372967
