Repository: osanstrong/npre432-lab1

File: L6D/N01-C-1045HR-BW_1_Spec_1_Ch_1.csv (part 1 of 4)
[NO1-C-1045HR-BW]
[Specimen: 1]
[Channel: 1]

[Calculated Data]

Point ID,Time [ms],Force [N],Energy [J],Displacement [mm],Velocity [m/s],Voltage Ch1 [mV]
1,0.000000,-0.000000,0.000000,0.000000,3.780911,-1.397705
2,0.002000,130.443336,0.000493,0.007562,3.780920,-0.284489
3,0.004000,446.406083,0.002674,0.015124,3.780895,2.411968
4,0.006000,991.369353,0.008110,0.022685,3.780802,7.062738
5,0.008000,1805.915518,0.018686,0.030247,3.780602,14.014155
6,0.010000,2895.842059,0.036460,0.037808,3.780253,23.315695
7,0.012000,4191.579196,0.063250,0.045368,3.779716,34.373643
8,0.014000,5524.999964,0.099972,0.052926,3.778974,45.753186
9,0.016000,6745.369840,0.146335,0.060483,3.778031,56.167942
10,0.018000,7719.346749,0.200975,0.068038,3.776917,64.479957
11,0.020000,8345.474762,0.261640,0.075591,3.775676,69.823395
12,0.022000,8536.791655,0.325371,0.083141,3.774372,71.456112
13,0.024000,8281.702464,0.388839,0.090688,3.773073,69.279156
14,0.026000,7580.207191,0.448678,0.098233,3.771848,63.292526
15,0.028000,6568.546652,0.502038,0.105776,3.770758,54.658916
16,0.030000,5394.556628,0.547143,0.113316,3.769840,44.639970
17,0.032000,4266.946457,0.583562,0.120855,3.769101,35.016834
18,0.034000,3330.653179,0.612196,0.128393,3.768525,27.026416
19,0.036000,2684.233980,0.634862,0.135930,3.768073,21.509811
20,0.038000,2339.283825,0.653790,0.143465,3.767699,18.565973
21,0.040000,2234.929156,0.671024,0.151000,3.767360,17.675400
22,0.042000,2336.385084,0.688245,0.158535,3.767021,18.541234
23,0.044000,2594.373015,0.706818,0.166068,3.766654,20.742929
24,0.046000,2965.411838,0.727759,0.173601,3.766237,23.909410
25,0.048000,3330.653179,0.751470,0.181133,3.765763,27.026416
26,0.050000,3565.451183,0.777437,0.188664,3.765242,29.030205
27,0.052000,3617.628518,0.804481,0.196194,3.764698,29.475491
28,0.054000,3492.982663,0.831248,0.203723,3.764160,28.411752
29,0.056000,3156.728731,0.856277,0.211251,3.763658,25.542128
30,0.058000,2652.347831,0.878140,0.218778,3.763222,21.237691
31,0.060000,2078.397153,0.895942,0.226304,3.762871,16.339540
32,0.062000,1571.117513,0.909674,0.233829,3.762604,12.010366
33,0.064000,1220.369876,0.920177,0.241354,3.762405,9.017051
34,0.066000,1127.610171,0.929011,0.248879,3.762240,8.225431
35,0.068000,1371.104398,0.938411,0.256403,3.762064,10.303434
36,0.070000,1947.953817,0.950897,0.263927,3.761823,15.226324
37,0.072000,2721.917611,0.968464,0.271451,3.761477,21.831407
38,0.074000,3556.754961,0.992079,0.278973,3.761004,28.955991
39,0.076000,4353.908681,1.021828,0.286494,3.760403,35.758979
40,0.078000,5165.556105,1.057622,0.294015,3.759676,42.685657
41,0.080000,6026.482122,1.099695,0.301533,3.758818,50.032884
42,0.082000,6899.003103,1.148273,0.309050,3.757824,57.479064
43,0.084000,7733.840453,1.203252,0.316564,3.756696,64.603647
44,0.086000,8554.184099,1.264430,0.324076,3.755438,71.604541
45,0.088000,9403.515154,1.331856,0.331586,3.754050,78.852815
46,0.090000,10238.352504,1.405577,0.339092,3.752529,85.977399
47,0.092000,11061.594891,1.485487,0.346596,3.750878,93.003030
48,0.094000,11864.546093,1.571459,0.354096,3.749100,99.855494
49,0.096000,12609.522478,1.663191,0.361592,3.747200,106.213196
50,0.098000,13142.890785,1.759664,0.369084,3.745200,110.765013
51,0.100000,13435.663606,1.859179,0.376573,3.743135,113.263565
52,0.102000,13566.106942,1.960221,0.384057,3.741037,114.376781
53,0.104000,13609.588054,2.061858,0.391537,3.738925,114.747853
54,0.106000,13571.904423,2.163459,0.399013,3.736813,114.426257
55,0.108000,13389.283753,2.264180,0.406484,3.734718,112.867755
56,0.110000,13087.814710,2.363037,0.413952,3.732662,110.294988
57,0.112000,12731.269592,2.459386,0.421415,3.730656,107.252197
58,0.114000,12331.243361,2.552861,0.428874,3.728710,103.838334
59,0.116000,11841.356166,2.642972,0.436330,3.726834,99.657589
60,0.118000,11241.316821,2.728977,0.443782,3.725044,94.536794
61,0.120000,10571.707696,2.810213,0.451230,3.723352,88.822285
62,0.122000,9762.959013,2.885911,0.458675,3.721777,81.920344
63,0.124000,8791.880845,2.954956,0.466117,3.720342,73.633068
64,0.126000,7687.460600,3.016255,0.473557,3.719069,64.207837
65,0.128000,6565.647911,3.069256,0.480994,3.717971,54.634178
66,0.130000,5464.126407,3.113977,0.488429,3.717047,45.233685
67,0.132000,4437.972164,3.150780,0.495862,3.716290,36.476385
68,0.134000,3533.565035,3.180403,0.503294,3.715684,28.758085
69,0.136000,2892.943318,3.204280,0.510725,3.715200,23.290957
70,0.138000,2632.056646,3.224805,0.518155,3.714786,21.064525
71,0.140000,2869.753391,3.245242,0.525584,3.714375,23.093052
72,0.142000,3574.147406,3.269176,0.533012,3.713889,29.104419
73,0.144000,4582.909204,3.299467,0.540440,3.713269,37.713291
74,0.146000,5751.101746,3.337836,0.547865,3.712478,47.682761
75,0.148000,6843.927028,3.384588,0.555289,3.711510,57.009039
76,0.150000,7713.549268,3.438609,0.562711,3.710388,64.430480
77,0.152000,8333.879799,3.498141,0.570131,3.709149,69.724442
78,0.154000,8751.298474,3.561501,0.577548,3.707828,73.286734
79,0.156000,9041.172554,3.627460,0.584962,3.706453,75.760548
80,0.158000,9287.565522,3.695381,0.592374,3.705035,77.863289
81,0.160000,9510.768563,3.765016,0.599782,3.703580,79.768126
82,0.162000,9739.769086,3.836298,0.607188,3.702090,81.722439
83,0.164000,10093.415464,3.909706,0.614590,3.700554,84.740492
84,0.166000,10606.492585,3.986290,0.621990,3.698950,89.119142
85,0.168000,11226.823117,4.067032,0.629386,3.697258,94.413104
86,0.170000,11919.622168,4.152589,0.636779,3.695462,100.325519
87,0.172000,12595.028774,4.243158,0.644168,3.693559,106.089505
88,0.174000,13200.865601,4.338410,0.651553,3.691556,111.259776
89,0.176000,13655.967907,4.437525,0.658934,3.689469,115.143663
90,0.178000,13882.069689,4.539096,0.666311,3.687329,117.073238
91,0.180000,13789.309983,4.641100,0.673683,3.685179,116.281618
92,0.182000,13383.486272,4.741208,0.681052,3.683067,112.818278
93,0.184000,12748.662036,4.837429,0.688416,3.681037,107.400626
94,0.186000,12009.483132,4.928541,0.695776,3.679115,101.092401
95,0.188000,11322.481563,5.014362,0.703132,3.677305,95.229462
96,0.190000,10794.910737,5.095676,0.710485,3.675590,90.727121
97,0.192000,10441.264360,5.173714,0.717835,3.673944,87.709068
98,0.194000,10189.073910,5.249492,0.725181,3.672346,85.556850
99,0.196000,9936.883461,5.323386,0.732524,3.670787,83.404632
100,0.198000,9655.705603,5.395292,0.739864,3.669270,81.005033
101,0.200000,9290.464262,5.464797,0.747201,3.667804,77.888028
102,0.202000,8846.956920,5.531309,0.754535,3.666401,74.103092
103,0.204000,8330.981058,5.594279,0.761867,3.665074,69.699704
104,0.206000,7641.080748,5.652809,0.769196,3.663841,63.812027
105,0.208000,6838.129546,5.705850,0.776522,3.662725,56.959563
106,0.210000,5968.507306,5.752752,0.783847,3.661740,49.538121
107,0.212000,5122.074993,5.793358,0.791169,3.660890,42.314585
108,0.214000,4374.199866,5.828120,0.798491,3.660165,35.932145
109,0.216000,3878.515190,5.858324,0.805810,3.659537,31.701924
110,0.218000,3687.198297,5.886009,0.813129,3.658963,30.069207
111,0.220000,3791.552966,5.913371,0.820446,3.658396,30.959780
112,0.222000,4177.085492,5.942521,0.827762,3.657791,34.249952
113,0.224000,4814.808468,5.975408,0.835077,3.657105,39.692342
114,0.226000,5649.645818,6.013673,0.842391,3.656304,46.816926
115,0.228000,6580.141615,6.058383,0.849702,3.655365,54.757869
116,0.230000,7420.776447,6.109553,0.857012,3.654287,61.931929
117,0.232000,8186.044018,6.166575,0.864319,3.653082,68.462797
118,0.234000,8849.855661,6.228797,0.871624,3.651766,74.127831
119,0.236000,9444.097525,6.295589,0.878926,3.650351,79.199149
120,0.238000,9945.579683,6.366353,0.886225,3.648850,83.478847
121,0.240000,10391.985766,6.440545,0.893522,3.647274,87.288520
122,0.242000,10812.303182,6.517866,0.900814,3.645631,90.875550
123,0.244000,11267.405488,6.598341,0.908104,3.643919,94.759438
124,0.246000,11716.710312,6.682072,0.915390,3.642136,98.593849
125,0.248000,12110.939060,6.768833,0.922673,3.640287,101.958236
126,0.250000,12487.775364,6.858356,0.929951,3.638377,105.174194
127,0.252000,12742.864555,6.950129,0.937226,3.636418,107.351150
128,0.254000,12809.535593,7.043023,0.944497,3.634434,107.920127
129,0.256000,12687.788480,7.135666,0.951764,3.632454,106.881125
130,0.258000,12467.484179,7.227017,0.959027,3.630501,105.001027
131,0.260000,12226.888692,7.316647,0.966286,3.628584,102.947761
132,0.262000,11986.293206,7.404484,0.973541,3.626704,100.894496
133,0.264000,11751.495201,7.490552,0.980793,3.624862,98.890707
134,0.266000,11519.595937,7.574886,0.988041,3.623057,96.911656
135,0.268000,11299.291637,7.657540,0.995285,3.621287,95.031557
136,0.270000,10997.822593,7.738265,1.002526,3.619558,92.458791
137,0.272000,10603.593845,7.816435,1.009763,3.617883,89.094404
138,0.274000,10125.301613,7.891414,1.016997,3.616277,85.012611
139,0.276000,9629.616936,7.962838,1.024228,3.614748,80.782390
140,0.278000,9055.666258,8.030368,1.031456,3.613302,75.884238
141,0.280000,8386.057133,8.093379,1.038682,3.611954,70.169729
142,0.282000,7655.574452,8.151311,1.045904,3.610715,63.935718
143,0.284000,6907.699325,8.203887,1.053125,3.609593,57.553278
144,0.286000,6203.305311,8.251206,1.060343,3.608584,51.541911
145,0.288000,5446.733962,8.293241,1.067559,3.607690,45.085257
146,0.290000,4684.365132,8.329787,1.074774,3.606915,38.579126
147,0.292000,3962.578673,8.360974,1.081987,3.606257,32.419330
148,0.294000,3359.640587,8.387377,1.089199,3.605702,27.273797
149,0.296000,2924.829467,8.410036,1.096410,3.605229,23.563076
150,0.298000,2771.196204,8.430570,1.103620,3.604802,22.251955
151,0.300000,2878.449614,8.450935,1.110829,3.604378,23.167266
152,0.302000,3174.121175,8.472749,1.118037,3.603923,25.690556
153,0.304000,3498.780145,8.496796,1.125245,3.603419,28.461228
154,0.306000,3756.768076,8.522939,1.132451,3.602870,30.662922
155,0.308000,3994.464822,8.550863,1.139656,3.602282,32.691449
156,0.310000,4368.402385,8.580986,1.146860,3.601645,35.882669
157,0.312000,4893.074470,8.614339,1.154063,3.600939,40.360272
158,0.314000,5516.303741,8.651818,1.161264,3.600142,45.678972
159,0.316000,6212.001533,8.694036,1.168463,3.599242,51.616125
160,0.318000,6939.585474,8.741365,1.175660,3.598230,57.825398
161,0.320000,7670.068156,8.793925,1.182856,3.597104,64.059408
162,0.322000,8319.386095,8.851430,1.190049,3.595869,69.600751
163,0.324000,8861.450624,8.913199,1.197239,3.594542,74.226783
164,0.326000,9278.869299,8.978392,1.204427,3.593139,77.789075
165,0.328000,9571.642120,9.046110,1.211612,3.591680,80.287627
166,0.330000,9736.870346,9.115446,1.218794,3.590185,81.697701
167,0.332000,9739.769086,9.185356,1.225972,3.588677,81.722439
168,0.334000,9667.300566,9.254987,1.233148,3.587175,81.103986
169,0.336000,9635.414418,9.324215,1.240321,3.585681,80.831866
170,0.338000,9606.427010,9.393196,1.247491,3.584191,80.584485
171,0.340000,9499.173600,9.461660,1.254658,3.582713,79.669174
172,0.342000,9244.084410,9.528798,1.261822,3.581262,77.492217
173,0.344000,8893.336773,9.593740,1.268983,3.579859,74.498903
174,0.346000,8551.285359,9.656178,1.276141,3.578511,71.579802
175,0.348000,8212.132685,9.716156,1.283297,3.577216,68.685440
176,0.350000,7803.410232,9.773437,1.290450,3.575979,65.197363
177,0.352000,7342.510445,9.827590,1.297601,3.574811,61.263999
178,0.354000,6742.471100,9.877934,1.304750,3.573726,56.143204
179,0.356000,6026.482122,9.923561,1.311896,3.572744,50.032884
180,0.358000,5211.935957,9.963708,1.319041,3.571883,43.081467
181,0.360000,4371.301126,9.997935,1.326184,3.571151,35.907407
182,0.362000,3597.337332,10.026390,1.333325,3.570545,29.302324
183,0.364000,2919.031985,10.049656,1.340466,3.570054,23.513600
184,0.366000,2290.005231,10.068251,1.347606,3.569665,18.145424
185,0.368000,1684.168404,10.082437,1.354745,3.569373,12.975153
186,0.370000,1223.268617,10.092815,1.361883,3.569165,9.041789
187,0.372000,997.166835,10.100740,1.369022,3.569010,7.112215
188,0.374000,968.179427,10.107754,1.376159,3.568876,6.864833
189,0.376000,1107.318985,10.115161,1.383297,3.568732,8.052264
190,0.378000,1289.939656,10.123716,1.390434,3.568564,9.610767
191,0.380000,1516.041438,10.133729,1.397571,3.568364,11.540341
192,0.382000,1733.446998,10.145324,1.404708,3.568128,13.395702
193,0.384000,1863.890334,10.158159,1.411844,3.567866,14.508918
194,0.386000,2043.612264,10.172100,1.418979,3.567579,16.042683
195,0.388000,2333.486343,10.187715,1.426114,3.567255,18.516496
196,0.390000,2768.297463,10.205913,1.433248,3.566875,22.227217
197,0.392000,3243.690955,10.227356,1.440381,3.566423,26.284272
198,0.394000,3655.312148,10.251959,1.447514,3.565902,29.797087
199,0.396000,4046.642156,10.279421,1.454645,3.565317,33.136736
200,0.398000,4443.769646,10.309689,1.461775,3.564671,36.525861
201,0.400000,4814.808468,10.342689,1.468904,3.563964,39.692342
202,0.402000,5182.948549,10.378317,1.476031,3.563200,42.834086
203,0.404000,5629.354633,10.416839,1.483156,3.562372,46.643759
204,0.406000,6177.216644,10.458892,1.490280,3.561465,51.319267
205,0.408000,6713.483692,10.504796,1.497402,3.560474,55.895823
206,0.410000,7090.319996,10.553936,1.504522,3.559411,59.111781
207,0.412000,7235.257036,10.604919,1.511640,3.558307,60.348688
208,0.414000,7217.864591,10.656339,1.518755,3.557193,60.200259
209,0.416000,7116.408663,10.707321,1.525869,3.556089,59.334424
210,0.418000,6936.686733,10.757288,1.532980,3.555006,57.800659
211,0.420000,6722.179914,10.805838,1.540089,3.553955,55.970037
212,0.422000,6443.900797,10.852623,1.547195,3.552942,53.595176
213,0.424000,6104.748124,10.897202,1.554300,3.551977,50.700814
214,0.426000,5606.164706,10.938794,1.561403,3.551078,46.445854
215,0.428000,4991.631657,10.976423,1.568505,3.550267,41.201369
216,0.430000,4336.516236,11.009538,1.575605,3.549555,35.610550
217,0.432000,3713.286964,11.038109,1.582703,3.548943,30.291850
218,0.434000,3185.716139,11.062591,1.589800,3.548422,25.789509
219,0.436000,2684.233980,11.083419,1.596897,3.547981,21.509811
220,0.438000,2243.625379,11.100902,1.603992,3.547614,17.749614
221,0.440000,1916.067668,11.115659,1.611087,3.547307,14.954204
222,0.442000,1707.358331,11.128512,1.618182,3.547043,13.173058
223,0.444000,1547.927587,11.140058,1.625276,3.546807,11.812461
224,0.446000,1423.281732,11.150596,1.632369,3.546594,10.748721
225,0.448000,1307.332100,11.160280,1.639462,3.546399,9.759195
226,0.450000,1231.964840,11.169285,1.646555,3.546220,9.116004
227,0.452000,1165.293801,11.177786,1.653647,3.546051,8.547027
228,0.454000,1176.888764,11.186091,1.660739,3.545887,8.645979
229,0.456000,1350.813212,11.195054,1.667830,3.545709,10.130268
230,0.458000,1672.573441,11.205774,1.674922,3.545491,12.876201
231,0.460000,2066.802190,11.219031,1.682012,3.545218,16.240588
232,0.462000,2463.929679,11.235093,1.689102,3.544882,19.629713
233,0.464000,2878.449614,11.254030,1.696192,3.544482,23.167266
234,0.466000,3336.450660,11.276057,1.703280,3.544015,27.075892
235,0.468000,3817.641633,11.301409,1.710368,3.543473,31.182423
236,0.470000,4319.123791,11.330239,1.717454,3.542855,35.462121
237,0.472000,4852.492098,11.362729,1.724539,3.542155,40.013938
238,0.474000,5409.050332,11.399073,1.731623,3.541370,44.763661
239,0.476000,5898.937527,11.439113,1.738704,3.540503,48.944406
240,0.478000,6316.356202,11.482356,1.745785,3.539564,52.506698
241,0.480000,6652.610135,11.528254,1.752863,3.538567,55.376322
242,0.482000,6936.686733,11.576333,1.759939,3.537521,57.800659
243,0.484000,7177.282220,11.626254,1.767013,3.536433,59.853925
244,0.486000,7325.118000,11.677532,1.774084,3.535316,61.115570
245,0.488000,7394.687780,11.729563,1.781154,3.534181,61.709285
246,0.490000,7400.485261,11.781843,1.788221,3.533040,61.758762
247,0.492000,7357.004149,11.833974,1.795286,3.531902,61.387690
248,0.494000,7304.826815,11.885750,1.802349,3.530772,60.942403
249,0.496000,7177.282220,11.936875,1.809409,3.529656,59.853925
250,0.498000,6930.889252,11.986664,1.816467,3.528569,57.751183
251,0.500000,6594.635319,12.034383,1.823524,3.527528,54.881559
252,0.502000,6156.925458,12.079358,1.830578,3.526548,51.146100
253,0.504000,5646.747077,12.120980,1.837630,3.525642,46.792188
254,0.506000,5066.998917,12.158748,1.844680,3.524821,41.844560
255,0.508000,4469.858313,12.192361,1.851729,3.524093,36.748504
256,0.510000,3953.882450,12.222044,1.858777,3.523452,32.345115
257,0.512000,3440.805329,12.248097,1.865823,3.522891,27.966465
258,0.514000,2950.918134,12.270613,1.872868,3.522410,23.785720
259,0.516000,2475.524643,12.289726,1.879913,3.522004,19.728665
260,0.518000,2029.118560,12.305591,1.886956,3.521670,15.918992
261,0.520000,1608.801144,12.318402,1.894000,3.521404,12.331962
262,0.522000,1249.357284,12.328466,1.901042,3.521200,9.264433
263,0.524000,930.495796,12.336142,1.908084,3.521048,6.543238
264,0.526000,701.495273,12.341888,1.915126,3.520940,4.588925
265,0.528000,573.950678,12.346379,1.922168,3.520860,3.500447
266,0.530000,597.140605,12.350502,1.929210,3.520787,3.698352
267,0.532000,689.900310,12.355033,1.936251,3.520706,4.489972
268,0.534000,852.229795,12.360463,1.943293,3.520605,5.875308
269,0.536000,1058.040392,12.367188,1.950334,3.520475,7.631716
270,0.538000,1324.724545,12.375576,1.957375,3.520307,9.907624
271,0.540000,1669.674700,12.386117,1.964415,3.520092,12.851463
272,0.542000,2107.384561,12.399412,1.971455,3.519815,16.586922
273,0.544000,2576.980571,12.415899,1.978494,3.519468,20.594500
274,0.546000,3075.563988,12.435792,1.985533,3.519044,24.849460
275,0.548000,3490.083923,12.458895,1.992570,3.518549,28.387013
276,0.550000,3861.122745,12.484758,1.999607,3.517992,31.553495
277,0.552000,4206.072900,12.513136,2.006642,3.517379,34.497333
278,0.554000,4519.136906,12.543823,2.013676,3.516714,37.169052
279,0.556000,4710.453799,12.576278,2.020709,3.516010,38.801769
280,0.558000,4788.719801,12.609673,2.027740,3.515285,39.469699
281,0.560000,4840.897135,12.643521,2.034770,3.514549,39.914986
282,0.562000,4901.770692,12.677758,2.041798,3.513804,40.434487
283,0.564000,4890.175729,12.712161,2.048825,3.513056,40.335534
284,0.566000,4840.897135,12.746343,2.055851,3.512313,39.914986
285,0.568000,4765.529874,12.780081,2.062875,3.511579,39.271794
286,0.570000,4684.365132,12.813261,2.069897,3.510857,38.579126
287,0.572000,4490.149498,12.845469,2.076918,3.510157,36.921671
288,0.574000,4136.503121,12.875747,2.083938,3.509500,33.903618
289,0.576000,3724.881927,12.903334,2.090956,3.508904,30.390803
290,0.578000,3336.450660,12.928110,2.097973,3.508369,27.075892
291,0.580000,2959.614356,12.950197,2.104990,3.507895,23.859934
292,0.582000,2498.714569,12.969344,2.112005,3.507487,19.926570
293,0.584000,1976.941225,12.985041,2.119020,3.507155,15.473705
294,0.586000,1437.775436,12.997017,2.126034,3.506907,10.872412
295,0.588000,878.318462,13.005139,2.133047,3.506745,6.097951
296,0.590000,368.140081,13.009510,2.140061,3.506667,1.744039
297,0.592000,-150.734522,13.010272,2.147074,3.506670,-2.684088
298,0.594000,-597.140605,13.007650,2.154087,3.506748,-6.493761
299,0.596000,-947.888242,13.002232,2.161101,3.506889,-9.487076
300,0.598000,-1231.964840,12.994587,2.168115,3.507079,-11.911413
301,0.600000,-1440.674178,12.985214,2.175129,3.507308,-13.692559
302,0.602000,-1568.218773,12.974660,2.182144,3.507564,-14.781037
303,0.604000,-1588.509958,12.963587,2.189160,3.507831,-14.954204
304,0.606000,-1562.421291,12.952534,2.196176,3.508098,-14.731561
305,0.608000,-1469.661586,12.941897,2.203192,3.508355,-13.939941
306,0.610000,-1292.838397,12.932204,2.210209,3.508592,-12.430914
307,0.612000,-1069.635355,12.923915,2.217226,3.508796,-10.526078
308,0.614000,-747.875126,12.917538,2.224244,3.508959,-7.780144
309,0.616000,-385.532527,12.913561,2.231262,3.509067,-4.687877
310,0.618000,37.683630,12.912340,2.238280,3.509114,-1.076109
311,0.620000,472.494750,12.914130,2.245299,3.509094,2.634612
312,0.622000,881.217203,12.918881,2.252317,3.509007,6.122689
313,0.624000,1281.243433,12.926468,2.259335,3.508857,9.536552
314,0.626000,1695.763368,12.936914,2.266352,3.508643,13.074106
315,0.628000,2098.688339,12.950227,2.273369,3.508365,16.512707
316,0.630000,2498.714569,12.966355,2.280385,3.508024,19.926570
317,0.632000,2875.550873,12.985207,2.287401,3.507622,23.142528
318,0.634000,3191.513620,13.006487,2.294416,3.507166,25.838985
319,0.636000,3475.590219,13.029868,2.301430,3.506663,28.263323
320,0.638000,3768.363039,13.055268,2.308443,3.506115,30.761875
321,0.640000,3994.464822,13.082483,2.315454,3.505525,32.691449
322,0.642000,4127.806898,13.110953,2.322465,3.504908,33.829404
323,0.644000,4156.794306,13.139987,2.329474,3.504278,34.076785
324,0.646000,4130.705639,13.169026,2.336482,3.503648,33.854142
325,0.648000,4052.439638,13.197695,2.343488,3.503025,33.186212
326,0.650000,3948.084969,13.225718,2.350494,3.502418,32.295639
327,0.652000,3788.654225,13.252813,2.357498,3.501830,30.935042
328,0.654000,3571.248665,13.278584,2.364501,3.501273,29.079681
329,0.656000,3281.374585,13.302576,2.371503,3.500755,26.605867
330,0.658000,2878.449614,13.324138,2.378504,3.500292,23.167266
331,0.660000,2469.727161,13.342857,2.385504,3.499892,19.679189
332,0.662000,2029.118560,13.358602,2.392504,3.499559,15.918992
333,0.664000,1574.016254,13.371211,2.399503,3.499296,12.035104
334,0.666000,1142.103875,13.380716,2.406501,3.499102,8.349122
335,0.668000,730.482681,13.387268,2.413499,3.498975,4.836306
336,0.670000,307.266525,13.390899,2.420497,3.498913,1.224538
337,0.672000,-72.468520,13.391720,2.427495,3.498914,-2.016158
338,0.674000,-365.241341,13.390189,2.434493,3.498968,-4.514710
339,0.676000,-556.558234,13.386963,2.441491,3.499060,-6.147427
340,0.678000,-692.799051,13.382592,2.448489,3.499178,-7.310120
341,0.680000,-843.533573,13.377216,2.455488,3.499318,-8.596503
342,0.682000,-962.381946,13.370896,2.462486,3.499479,-9.610767
343,0.684000,-944.989501,13.364221,2.469486,3.499648,-9.462338
344,0.686000,-808.748683,13.358084,2.476485,3.499805,-8.299645
345,0.688000,-565.254456,13.353275,2.483485,3.499933,-6.221642
346,0.690000,-231.899264,13.350485,2.490485,3.500015,-3.376756
347,0.692000,171.025707,13.350272,2.497485,3.500039,0.061845
348,0.694000,588.444382,13.352930,2.504485,3.499999,3.624137
349,0.696000,979.774390,13.358419,2.511485,3.499896,6.963786
350,0.698000,1365.306916,13.366626,2.518484,3.499732,10.253958
351,0.700000,1788.523073,13.377663,2.525484,3.499504,13.865726
352,0.702000,2243.625379,13.391773,2.532482,3.499207,17.749614
353,0.704000,2698.727684,13.409066,2.539480,3.498839,21.633502
354,0.706000,3110.348878,13.429390,2.546478,3.498403,25.146317
355,0.708000,3524.868812,13.452601,2.553474,3.497903,28.683871
356,0.710000,3916.198820,13.478627,2.560469,3.497339,32.023520
357,0.712000,4235.060308,13.507132,2.567463,3.496719,34.744715
358,0.714000,4487.250758,13.537628,2.574456,3.496055,36.896933
359,0.716000,4704.656318,13.569760,2.581447,3.495353,38.752293
360,0.718000,4849.593358,13.603152,2.588437,3.494624,39.989200
361,0.720000,4965.542990,13.637449,2.595426,3.493874,40.978726
362,0.722000,5023.517806,13.672345,2.602413,3.493110,41.473488
363,0.724000,5026.416546,13.707447,2.609398,3.492341,41.498227
364,0.726000,4913.365655,13.742157,2.616382,3.491581,40.533439
365,0.728000,4707.555058,13.775745,2.623365,3.490846,38.777031
366,0.730000,4368.402385,13.807425,2.630346,3.490154,35.882669
367,0.732000,3953.882450,13.836469,2.637325,3.489521,32.345115
368,0.734000,3507.476367,13.862503,2.644304,3.488956,28.535442
369,0.736000,3014.690431,13.885257,2.651281,3.488464,24.329959
370,0.738000,2492.917087,13.904469,2.658258,3.488051,19.877094
371,0.740000,1965.346262,13.920019,2.665233,3.487721,15.374753
372,0.742000,1446.471659,13.931918,2.672209,3.487473,10.946626
373,0.744000,962.381945,13.940319,2.679183,3.487304,6.815357
374,0.746000,515.975862,13.945475,2.686158,3.487208,3.005684
375,0.748000,69.569779,13.947516,2.693132,3.487181,-0.803989
376,0.750000,-333.355192,13.946597,2.700107,3.487222,-4.242591

[Raw Data]

Point ID,Time [ms],Force [N],Voltage Ch1 [mV]
1,-3.710000,-181.171300,-1.546134
2,-3.708000,-155.082633,-1.323490
3,-3.706000,-152.183892,-1.298752
4,-3.704000,-157.981374,-1.348229
5,-3.702000,-184.070041,-1.570872
6,-3.700000,-207.259967,-1.768777
7,-3.698000,-210.158708,-1.793515
8,-3.696000,-195.665004,-1.669824
9,-3.694000,-166.677596,-1.422443
10,-3.692000,-160.880114,-1.372967
11,-3.690000,-152.183892,-1.298752
12,-3.688000,-163.778855,-1.397705
13,-3.686000,-195.665004,-1.669824
14,-3.684000,-201.462486,-1.719301
15,-3.682000,-198.563745,-1.694562
16,-3.680000,-181.171300,-1.546134
17,-3.678000,-155.082633,-1.323490
18,-3.676000,-143.487670,-1.224538
19,-3.674000,-157.981374,-1.348229
20,-3.672000,-186.968782,-1.595610
21,-3.670000,-195.665004,-1.669824
22,-3.668000,-210.158708,-1.793515
23,-3.666000,-201.462486,-1.719301
24,-3.664000,-169.576337,-1.447181
25,-3.662000,-160.880114,-1.372967
26,-3.660000,-160.880114,-1.372967
27,-3.658000,-166.677596,-1.422443
28,-3.656000,-184.070041,-1.570872
29,-3.654000,-201.462486,-1.719301
30,-3.652000,-204.361226,-1.744039
31,-3.650000,-186.968782,-1.595610
32,-3.648000,-184.070041,-1.570872
33,-3.646000,-169.576337,-1.447181
34,-3.644000,-163.778855,-1.397705
35,-3.642000,-157.981374,-1.348229
36,-3.640000,-155.082633,-1.323490
37,-3.638000,-184.070041,-1.570872
38,-3.636000,-184.070041,-1.570872
39,-3.634000,-189.867522,-1.620348
40,-3.632000,-169.576337,-1.447181
41,-3.630000,-157.981374,-1.348229
42,-3.628000,-166.677596,-1.422443
43,-3.626000,-186.968782,-1.595610
44,-3.624000,-201.462486,-1.719301
45,-3.622000,-195.665004,-1.669824
46,-3.620000,-186.968782,-1.595610
47,-3.618000,-163.778855,-1.397705
48,-3.616000,-166.677596,-1.422443
49,-3.614000,-160.880114,-1.372967
50,-3.612000,-172.475078,-1.471919
51,-3.610000,-181.171300,-1.546134
52,-3.608000,-201.462486,-1.719301
53,-3.606000,-213.057449,-1.818253
54,-3.604000,-192.766263,-1.645086
55,-3.602000,-178.272559,-1.521395
56,-3.600000,-175.373818,-1.496657
57,-3.598000,-163.778855,-1.397705
58,-3.596000,-175.373818,-1.496657
59,-3.594000,-178.272559,-1.521395
60,-3.592000,-189.867522,-1.620348
61,-3.590000,-178.272559,-1.521395
62,-3.588000,-184.070041,-1.570872
63,-3.586000,-198.563745,-1.694562
64,-3.584000,-207.259967,-1.768777
65,-3.582000,-192.766263,-1.645086
66,-3.580000,-175.373818,-1.496657
67,-3.578000,-157.981374,-1.348229
68,-3.576000,-143.487670,-1.224538
69,-3.574000,-163.778855,-1.397705
70,-3.572000,-169.576337,-1.447181
71,-3.570000,-186.968782,-1.595610
72,-3.568000,-186.968782,-1.595610
73,-3.566000,-189.867522,-1.620348
74,-3.564000,-178.272559,-1.521395
75,-3.562000,-172.475078,-1.471919
76,-3.560000,-181.171300,-1.546134
77,-3.558000,-186.968782,-1.595610
78,-3.556000,-186.968782,-1.595610
79,-3.554000,-175.373818,-1.496657
80,-3.552000,-169.576337,-1.447181
81,-3.550000,-160.880114,-1.372967
82,-3.548000,-160.880114,-1.372967
83,-3.546000,-178.272559,-1.521395
84,-3.544000,-181.171300,-1.546134
85,-3.542000,-178.272559,-1.521395
86,-3.540000,-181.171300,-1.546134
87,-3.538000,-178.272559,-1.521395
88,-3.536000,-169.576337,-1.447181
89,-3.534000,-163.778855,-1.397705
90,-3.532000,-169.576337,-1.447181
91,-3.530000,-178.272559,-1.521395
92,-3.528000,-189.867522,-1.620348
93,-3.526000,-186.968782,-1.595610
94,-3.524000,-175.373818,-1.496657
95,-3.522000,-172.475078,-1.471919
96,-3.520000,-169.576337,-1.447181
97,-3.518000,-155.082633,-1.323490
98,-3.516000,-175.373818,-1.496657
99,-3.514000,-204.361226,-1.744039
100,-3.512000,-213.057449,-1.818253
101,-3.510000,-184.070041,-1.570872
102,-3.508000,-160.880114,-1.372967
103,-3.506000,-131.892706,-1.125585
104,-3.504000,-128.993966,-1.100847
105,-3.502000,-160.880114,-1.372967
106,-3.500000,-210.158708,-1.793515
107,-3.498000,-221.753671,-1.892468
108,-3.496000,-218.854930,-1.867729
109,-3.494000,-189.867522,-1.620348
110,-3.492000,-155.082633,-1.323490
111,-3.490000,-134.791447,-1.150323
112,-3.488000,-146.386410,-1.249276
113,-3.486000,-163.778855,-1.397705
114,-3.484000,-207.259967,-1.768777
115,-3.482000,-218.854930,-1.867729
116,-3.480000,-207.259967,-1.768777
117,-3.478000,-172.475078,-1.471919
118,-3.476000,-140.588929,-1.199800
119,-3.474000,-134.791447,-1.150323
120,-3.472000,-169.576337,-1.447181
121,-3.470000,-201.462486,-1.719301
122,-3.468000,-213.057449,-1.818253
123,-3.466000,-218.854930,-1.867729
124,-3.464000,-192.766263,-1.645086
125,-3.462000,-172.475078,-1.471919
126,-3.460000,-166.677596,-1.422443
127,-3.458000,-166.677596,-1.422443
128,-3.456000,-178.272559,-1.521395
129,-3.454000,-184.070041,-1.570872
130,-3.452000,-181.171300,-1.546134
131,-3.450000,-178.272559,-1.521395
132,-3.448000,-152.183892,-1.298752
133,-3.446000,-160.880114,-1.372967
134,-3.444000,-181.171300,-1.546134
135,-3.442000,-184.070041,-1.570872
136,-3.440000,-195.665004,-1.669824
137,-3.438000,-184.070041,-1.570872
138,-3.436000,-163.778855,-1.397705
139,-3.434000,-155.082633,-1.323490
140,-3.432000,-146.386410,-1.249276
141,-3.430000,-155.082633,-1.323490
142,-3.428000,-175.373818,-1.496657
143,-3.426000,-192.766263,-1.645086
144,-3.424000,-201.462486,-1.719301
145,-3.422000,-198.563745,-1.694562
146,-3.420000,-175.373818,-1.496657
147,-3.418000,-163.778855,-1.397705
148,-3.416000,-181.171300,-1.546134
149,-3.414000,-184.070041,-1.570872
150,-3.412000,-186.968782,-1.595610
151,-3.410000,-184.070041,-1.570872
152,-3.408000,-172.475078,-1.471919
153,-3.406000,-163.778855,-1.397705
154,-3.404000,-175.373818,-1.496657
155,-3.402000,-175.373818,-1.496657
156,-3.400000,-178.272559,-1.521395
157,-3.398000,-181.171300,-1.546134
158,-3.396000,-178.272559,-1.521395
159,-3.394000,-172.475078,-1.471919
160,-3.392000,-186.968782,-1.595610
161,-3.390000,-198.563745,-1.694562
162,-3.388000,-195.665004,-1.669824
163,-3.386000,-181.171300,-1.546134
164,-3.384000,-166.677596,-1.422443
165,-3.382000,-157.981374,-1.348229
166,-3.380000,-181.171300,-1.546134
167,-3.378000,-178.272559,-1.521395
168,-3.376000,-178.272559,-1.521395
169,-3.374000,-181.171300,-1.546134
170,-3.372000,-172.475078,-1.471919
171,-3.370000,-175.373818,-1.496657
172,-3.368000,-181.171300,-1.546134
173,-3.366000,-189.867522,-1.620348
174,-3.364000,-186.968782,-1.595610
175,-3.362000,-172.475078,-1.471919
176,-3.360000,-163.778855,-1.397705
177,-3.358000,-166.677596,-1.422443
178,-3.356000,-166.677596,-1.422443
179,-3.354000,-184.070041,-1.570872
180,-3.352000,-181.171300,-1.546134
181,-3.350000,-181.171300,-1.546134
182,-3.348000,-163.778855,-1.397705
183,-3.346000,-172.475078,-1.471919
184,-3.344000,-178.272559,-1.521395
185,-3.342000,-198.563745,-1.694562
186,-3.340000,-192.766263,-1.645086
187,-3.338000,-186.968782,-1.595610
188,-3.336000,-172.475078,-1.471919
189,-3.334000,-160.880114,-1.372967
190,-3.332000,-172.475078,-1.471919
191,-3.330000,-184.070041,-1.570872
192,-3.328000,-192.766263,-1.645086
193,-3.326000,-186.968782,-1.595610
194,-3.324000,-155.082633,-1.323490
195,-3.322000,-146.386410,-1.249276
196,-3.320000,-155.082633,-1.323490
197,-3.318000,-166.677596,-1.422443
198,-3.316000,-184.070041,-1.570872
199,-3.314000,-189.867522,-1.620348
200,-3.312000,-195.665004,-1.669824
201,-3.310000,-192.766263,-1.645086
202,-3.308000,-181.171300,-1.546134
203,-3.306000,-178.272559,-1.521395
204,-3.304000,-172.475078,-1.471919
205,-3.302000,-181.171300,-1.546134
206,-3.300000,-178.272559,-1.521395
207,-3.298000,-181.171300,-1.546134
208,-3.296000,-184.070041,-1.570872
209,-3.294000,-189.867522,-1.620348
210,-3.292000,-181.171300,-1.546134
211,-3.290000,-184.070041,-1.570872
212,-3.288000,-178.272559,-1.521395
213,-3.286000,-172.475078,-1.471919
214,-3.284000,-166.677596,-1.422443
215,-3.282000,-172.475078,-1.471919
216,-3.280000,-175.373818,-1.496657
217,-3.278000,-184.070041,-1.570872
218,-3.276000,-189.867522,-1.620348
219,-3.274000,-163.778855,-1.397705
220,-3.272000,-175.373818,-1.496657
221,-3.270000,-181.171300,-1.546134
222,-3.268000,-181.171300,-1.546134
223,-3.266000,-186.968782,-1.595610
224,-3.264000,-186.968782,-1.595610
225,-3.262000,-178.272559,-1.521395
226,-3.260000,-172.475078,-1.471919
227,-3.258000,-169.576337,-1.447181
228,-3.256000,-184.070041,-1.570872
229,-3.254000,-184.070041,-1.570872
230,-3.252000,-175.373818,-1.496657
231,-3.250000,-172.475078,-1.471919
232,-3.248000,-175.373818,-1.496657
233,-3.246000,-169.576337,-1.447181
234,-3.244000,-178.272559,-1.521395
235,-3.242000,-189.867522,-1.620348
236,-3.240000,-186.968782,-1.595610
237,-3.238000,-186.968782,-1.595610
238,-3.236000,-189.867522,-1.620348
239,-3.234000,-186.968782,-1.595610
240,-3.232000,-181.171300,-1.546134
241,-3.230000,-184.070041,-1.570872
242,-3.228000,-172.475078,-1.471919
243,-3.226000,-166.677596,-1.422443
244,-3.224000,-157.981374,-1.348229
245,-3.222000,-169.576337,-1.447181
246,-3.220000,-181.171300,-1.546134
247,-3.218000,-204.361226,-1.744039
248,-3.216000,-198.563745,-1.694562
249,-3.214000,-195.665004,-1.669824
250,-3.212000,-181.171300,-1.546134
251,-3.210000,-157.981374,-1.348229
252,-3.208000,-163.778855,-1.397705
253,-3.206000,-184.070041,-1.570872
254,-3.204000,-189.867522,-1.620348
255,-3.202000,-189.867522,-1.620348
256,-3.200000,-184.070041,-1.570872
257,-3.198000,-184.070041,-1.570872
258,-3.196000,-172.475078,-1.471919
259,-3.194000,-178.272559,-1.521395
260,-3.192000,-178.272559,-1.521395
261,-3.190000,-198.563745,-1.694562
262,-3.188000,-195.665004,-1.669824
263,-3.186000,-181.171300,-1.546134
264,-3.184000,-152.183892,-1.298752
265,-3.182000,-149.285151,-1.274014
266,-3.180000,-149.285151,-1.274014
267,-3.178000,-175.373818,-1.496657
268,-3.176000,-195.665004,-1.669824
269,-3.174000,-210.158708,-1.793515
270,-3.172000,-207.259967,-1.768777
271,-3.170000,-189.867522,-1.620348
272,-3.168000,-160.880114,-1.372967
273,-3.166000,-157.981374,-1.348229
274,-3.164000,-155.082633,-1.323490
275,-3.162000,-184.070041,-1.570872
276,-3.160000,-201.462486,-1.719301
277,-3.158000,-213.057449,-1.818253
278,-3.156000,-195.665004,-1.669824
279,-3.154000,-181.171300,-1.546134
280,-3.152000,-175.373818,-1.496657
281,-3.150000,-160.880114,-1.372967
282,-3.148000,-166.677596,-1.422443
283,-3.146000,-172.475078,-1.471919
284,-3.144000,-192.766263,-1.645086
285,-3.142000,-204.361226,-1.744039
286,-3.140000,-189.867522,-1.620348
287,-3.138000,-175.373818,-1.496657
288,-3.136000,-175.373818,-1.496657
289,-3.134000,-169.576337,-1.447181
290,-3.132000,-172.475078,-1.471919
291,-3.130000,-184.070041,-1.570872
292,-3.128000,-201.462486,-1.719301
293,-3.126000,-195.665004,-1.669824
294,-3.124000,-178.272559,-1.521395
295,-3.122000,-160.880114,-1.372967
296,-3.120000,-160.880114,-1.372967
297,-3.118000,-157.981374,-1.348229
298,-3.116000,-186.968782,-1.595610
299,-3.114000,-195.665004,-1.669824
300,-3.112000,-210.158708,-1.793515
301,-3.110000,-198.563745,-1.694562
302,-3.108000,-175.373818,-1.496657
303,-3.106000,-163.778855,-1.397705
304,-3.104000,-163.778855,-1.397705
305,-3.102000,-178.272559,-1.521395
306,-3.100000,-198.563745,-1.694562
307,-3.098000,-204.361226,-1.744039
308,-3.096000,-189.867522,-1.620348
309,-3.094000,-166.677596,-1.422443
310,-3.092000,-157.981374,-1.348229
311,-3.090000,-166.677596,-1.422443
312,-3.088000,-189.867522,-1.620348
313,-3.086000,-189.867522,-1.620348
314,-3.084000,-195.665004,-1.669824
315,-3.082000,-181.171300,-1.546134
316,-3.080000,-157.981374,-1.348229
317,-3.078000,-152.183892,-1.298752
318,-3.076000,-169.576337,-1.447181
319,-3.074000,-178.272559,-1.521395
320,-3.072000,-192.766263,-1.645086
321,-3.070000,-198.563745,-1.694562
322,-3.068000,-192.766263,-1.645086
323,-3.066000,-195.665004,-1.669824
324,-3.064000,-186.968782,-1.595610
325,-3.062000,-181.171300,-1.546134
326,-3.060000,-181.171300,-1.546134
327,-3.058000,-178.272559,-1.521395
328,-3.056000,-175.373818,-1.496657
329,-3.054000,-181.171300,-1.546134
330,-3.052000,-189.867522,-1.620348
331,-3.050000,-198.563745,-1.694562
332,-3.048000,-192.766263,-1.645086
333,-3.046000,-178.272559,-1.521395
334,-3.044000,-169.576337,-1.447181
335,-3.042000,-163.778855,-1.397705
336,-3.040000,-169.576337,-1.447181
337,-3.038000,-181.171300,-1.546134
338,-3.036000,-186.968782,-1.595610
339,-3.034000,-189.867522,-1.620348
340,-3.032000,-184.070041,-1.570872
341,-3.030000,-181.171300,-1.546134
342,-3.028000,-172.475078,-1.471919
343,-3.026000,-175.373818,-1.496657
344,-3.024000,-160.880114,-1.372967
345,-3.022000,-181.171300,-1.546134
346,-3.020000,-189.867522,-1.620348
347,-3.018000,-192.766263,-1.645086
348,-3.016000,-195.665004,-1.669824
349,-3.014000,-172.475078,-1.471919
350,-3.012000,-175.373818,-1.496657
351,-3.010000,-166.677596,-1.422443
352,-3.008000,-163.778855,-1.397705
353,-3.006000,-169.576337,-1.447181
354,-3.004000,-189.867522,-1.620348
355,-3.002000,-195.665004,-1.669824
356,-3.000000,-181.171300,-1.546134
357,-2.998000,-166.677596,-1.422443
358,-2.996000,-155.082633,-1.323490
359,-2.994000,-166.677596,-1.422443
360,-2.992000,-175.373818,-1.496657
361,-2.990000,-175.373818,-1.496657
362,-2.988000,-198.563745,-1.694562
363,-2.986000,-204.361226,-1.744039
364,-2.984000,-201.462486,-1.719301
365,-2.982000,-169.576337,-1.447181
366,-2.980000,-157.981374,-1.348229
367,-2.978000,-152.183892,-1.298752
368,-2.976000,-169.576337,-1.447181
369,-2.974000,-186.968782,-1.595610
370,-2.972000,-186.968782,-1.595610
371,-2.970000,-181.171300,-1.546134
372,-2.968000,-166.677596,-1.422443
373,-2.966000,-166.677596,-1.422443
374,-2.964000,-178.272559,-1.521395
375,-2.962000,-186.968782,-1.595610
376,-2.960000,-186.968782,-1.595610
377,-2.958000,-195.665004,-1.669824
378,-2.956000,-184.070041,-1.570872
379,-2.954000,-181.171300,-1.546134
380,-2.952000,-184.070041,-1.570872
381,-2.950000,-189.867522,-1.620348
382,-2.948000,-189.867522,-1.620348
383,-2.946000,-184.070041,-1.570872
384,-2.944000,-169.576337,-1.447181
385,-2.942000,-172.475078,-1.471919
386,-2.940000,-172.475078,-1.471919
387,-2.938000,-172.475078,-1.471919
388,-2.936000,-178.272559,-1.521395
389,-2.934000,-198.563745,-1.694562
390,-2.932000,-184.070041,-1.570872
391,-2.930000,-189.867522,-1.620348
392,-2.928000,-186.968782,-1.595610
393,-2.926000,-195.665004,-1.669824
394,-2.924000,-192.766263,-1.645086
395,-2.922000,-181.171300,-1.546134
396,-2.920000,-163.778855,-1.397705
397,-2.918000,-152.183892,-1.298752
398,-2.916000,-160.880114,-1.372967
399,-2.914000,-169.576337,-1.447181
400,-2.912000,-195.665004,-1.669824
401,-2.910000,-186.968782,-1.595610
402,-2.908000,-181.171300,-1.546134
403,-2.906000,-166.677596,-1.422443
404,-2.904000,-149.285151,-1.274014
405,-2.902000,-157.981374,-1.348229
406,-2.900000,-181.171300,-1.546134
407,-2.898000,-204.361226,-1.744039
408,-2.896000,-207.259967,-1.768777
409,-2.894000,-181.171300,-1.546134
410,-2.892000,-181.171300,-1.546134
411,-2.890000,-166.677596,-1.422443
412,-2.888000,-175.373818,-1.496657
413,-2.886000,-169.576337,-1.447181
414,-2.884000,-181.171300,-1.546134
415,-2.882000,-195.665004,-1.669824
416,-2.880000,-184.070041,-1.570872
417,-2.878000,-178.272559,-1.521395
418,-2.876000,-160.880114,-1.372967
419,-2.874000,-149.285151,-1.274014
420,-2.872000,-155.082633,-1.323490
421,-2.870000,-178.272559,-1.521395
422,-2.868000,-195.665004,-1.669824
423,-2.866000,-195.665004,-1.669824
424,-2.864000,-195.665004,-1.669824
425,-2.862000,-172.475078,-1.471919
426,-2.860000,-169.576337,-1.447181
427,-2.858000,-163.778855,-1.397705
428,-2.856000,-175.373818,-1.496657
429,-2.854000,-198.563745,-1.694562
430,-2.852000,-204.361226,-1.744039
431,-2.850000,-198.563745,-1.694562
432,-2.848000,-175.373818,-1.496657
433,-2.846000,-169.576337,-1.447181
434,-2.844000,-175.373818,-1.496657
435,-2.842000,-175.373818,-1.496657
436,-2.840000,-178.272559,-1.521395
437,-2.838000,-178.272559,-1.521395
438,-2.836000,-184.070041,-1.570872
439,-2.834000,-172.475078,-1.471919
440,-2.832000,-175.373818,-1.496657
441,-2.830000,-178.272559,-1.521395
442,-2.828000,-184.070041,-1.570872
443,-2.826000,-172.475078,-1.471919
444,-2.824000,-175.373818,-1.496657
445,-2.822000,-181.171300,-1.546134
446,-2.820000,-184.070041,-1.570872
447,-2.818000,-195.665004,-1.669824
448,-2.816000,-181.171300,-1.546134
449,-2.814000,-192.766263,-1.645086
450,-2.812000,-186.968782,-1.595610
451,-2.810000,-184.070041,-1.570872
452,-2.808000,-172.475078,-1.471919
453,-2.806000,-166.677596,-1.422443
454,-2.804000,-157.981374,-1.348229
455,-2.802000,-169.576337,-1.447181
456,-2.800000,-169.576337,-1.447181
457,-2.798000,-192.766263,-1.645086
