Repository: osanstrong/npre432-lab1

File: L6D/N01-C-1045HR-RT.csv
[Shared Parameters]

Comment,Charpy Impact, 
Span,40.000,mm

[Shared Data]

Test Name,NO1-C1045HR-RT,
Instrument,8250,
Operator,NO1-C,
Date,10/27/2025 4:24:55 PM,

[Step [1] Data]

Specimen ID,1045HR,RT,NR 0.1081,
Impact Height (Nominal),745.000,mm
Total Mass,12.751,kg
Width,7.680,mm
Thickness,9.290,mm
Start Velocity,3.774,m/s
Start Time,0.000,ms
Total Time,0.408,ms
Peak Force,18064.953,N
Total Energy,6.048,J

File: L6D/N01-C-1045HR-RT_1_Spec_1_Ch_1.csv (part 1 of 3)
[NO1-C1045HR-RT]
[Specimen: 1]
[Channel: 1]

[Calculated Data]

Point ID,Time [ms],Force [N],Energy [J],Displacement [mm],Velocity [m/s],Voltage Ch1 [mV]
1,0.000000,0.000000,0.000000,0.000000,3.773850,-3.673613
2,0.002000,895.710907,0.003380,0.007548,3.773800,3.970471
3,0.004000,2284.207750,0.015380,0.015095,3.773570,15.820039
4,0.006000,4061.135860,0.039323,0.022642,3.773092,30.984518
5,0.008000,6029.380863,0.077391,0.030187,3.772320,47.781714
6,0.010000,7962.840977,0.130165,0.037731,3.771242,64.282052
7,0.012000,9728.174124,0.196869,0.045272,3.769875,79.347578
8,0.014000,11252.911784,0.275947,0.052810,3.768249,92.359838
9,0.016000,12473.281661,0.365330,0.060345,3.766408,102.774594
10,0.018000,13322.612715,0.462461,0.067875,3.764404,110.022869
11,0.020000,13835.689837,0.564667,0.075402,3.762294,114.401519
12,0.022000,14140.057621,0.669889,0.082924,3.760120,116.999024
13,0.024000,14273.399697,0.776695,0.090443,3.757911,118.136978
14,0.026000,14319.779550,0.884114,0.097956,3.755688,118.532788
15,0.028000,14377.754366,0.991861,0.105465,3.753457,119.027551
16,0.030000,14502.400221,1.100229,0.112970,3.751212,120.091291
17,0.032000,14676.324669,1.209651,0.120470,3.748943,121.575579
18,0.034000,14795.173041,1.320104,0.127966,3.746651,122.589843
19,0.036000,14803.869264,1.430967,0.135457,3.744350,122.664057
20,0.038000,14696.615854,1.541394,0.142943,3.742056,121.748746
21,0.040000,14496.602739,1.650604,0.150425,3.739786,120.041815
22,0.042000,14116.867694,1.757580,0.157902,3.737561,116.801119
23,0.044000,13592.195610,1.861116,0.165375,3.735408,112.323516
24,0.046000,12899.396558,1.960046,0.172844,3.733350,106.411101
25,0.048000,12145.723951,2.053524,0.180309,3.731405,99.979185
26,0.050000,11435.532455,2.141495,0.187770,3.729576,93.918341
27,0.052000,10905.062888,2.224797,0.195227,3.727843,89.391262
28,0.054000,10545.619029,2.304744,0.202681,3.726180,86.323733
29,0.056000,10281.833616,2.382334,0.210132,3.724567,84.072562
30,0.058000,9977.465832,2.457776,0.217579,3.722997,81.475058
31,0.060000,9467.287452,2.530154,0.225024,3.721492,77.121145
32,0.062000,8777.387141,2.598039,0.232466,3.720081,71.233468
33,0.064000,7951.246014,2.660261,0.239904,3.718788,64.183099
34,0.066000,7214.965850,2.716652,0.247341,3.717619,57.899612
35,0.068000,6638.116431,2.768146,0.254775,3.716552,52.976723
36,0.070000,6275.773831,2.816135,0.262207,3.715559,49.884455
37,0.072000,6220.697756,2.862560,0.269637,3.714598,49.414431
38,0.074000,6614.926505,2.910233,0.277065,3.713611,52.778817
39,0.076000,7423.675188,2.962359,0.284492,3.712530,59.680758
40,0.078000,8545.487877,3.021634,0.291915,3.711297,69.254417
41,0.080000,9800.642644,3.089708,0.299337,3.709878,79.966031
42,0.082000,11029.708743,3.166968,0.306755,3.708264,90.455002
43,0.084000,12200.800026,3.253091,0.314169,3.706462,100.449209
44,0.086000,13093.612192,3.346818,0.321580,3.704498,108.068556
45,0.088000,13638.575462,3.445819,0.328987,3.702421,112.719326
46,0.090000,13876.272208,3.547661,0.336390,3.700282,114.747853
47,0.092000,13855.981022,3.650248,0.343788,3.698127,114.574686
48,0.094000,13606.689314,3.751780,0.351183,3.695993,112.447206
49,0.096000,13224.055528,3.850919,0.358572,3.693908,109.181772
50,0.098000,12910.991522,3.947433,0.365958,3.691878,106.510053
51,0.100000,12945.776411,4.042867,0.373340,3.689870,106.806911
52,0.102000,13412.473680,4.140098,0.380718,3.687823,110.789751
53,0.104000,14221.222363,4.241976,0.388091,3.685675,117.691692
54,0.106000,15264.769051,4.350616,0.395460,3.683382,126.597421
55,0.108000,16447.455297,4.467384,0.402825,3.680915,136.690582
56,0.110000,17485.204503,4.592241,0.410184,3.678273,145.546835
57,0.112000,18064.952663,4.722954,0.417538,3.675505,150.494463
58,0.114000,17986.686662,4.855412,0.424886,3.672697,149.826533
59,0.116000,17348.963686,4.985141,0.432228,3.669945,144.384143
60,0.118000,16363.391814,5.108821,0.439566,3.667321,135.973176
61,0.120000,15140.123196,5.224317,0.446898,3.664870,125.533681
62,0.122000,13603.790573,5.329629,0.454225,3.662636,112.422468
63,0.124000,11777.583869,5.422569,0.461549,3.660665,96.837441
64,0.126000,9757.161532,5.501384,0.468868,3.658995,79.594959
65,0.128000,7449.763855,5.564334,0.476185,3.657665,59.903401
66,0.130000,4959.745508,5.609719,0.483499,3.656712,38.653341
67,0.132000,2414.651086,5.636684,0.490812,3.656153,16.933255
68,0.134000,118.848373,5.645947,0.498124,3.655974,-2.659350
69,0.136000,-1771.130628,5.639906,0.505436,3.656123,-18.788616
70,0.138000,-3371.235550,5.621103,0.512749,3.656546,-32.444068
71,0.140000,-4924.960618,5.590765,0.520063,3.657216,-45.703710
72,0.142000,-6464.191983,5.549106,0.527378,3.658129,-58.839661
73,0.144000,-8009.220829,5.496151,0.534696,3.659284,-72.025089
74,0.146000,-9481.781155,5.432134,0.542016,3.660675,-84.592063
75,0.148000,-10722.442217,5.358155,0.549339,3.662279,-95.179986
76,0.150000,-11450.026158,5.276933,0.556665,3.664038,-101.389259
77,0.152000,-11400.747564,5.193187,0.563995,3.665850,-100.968710
78,0.154000,-10612.290067,5.112472,0.571328,3.667596,-94.239937
79,0.156000,-9336.844115,5.039291,0.578665,3.669180,-83.355156
80,0.158000,-7797.612751,4.976411,0.586005,3.670543,-70.219205
81,0.160000,-6130.836791,4.925280,0.593347,3.671655,-55.994775
82,0.162000,-4278.541420,4.887056,0.600691,3.672491,-40.187105
83,0.164000,-2350.878788,4.862709,0.608037,3.673031,-23.736243
84,0.166000,-530.469566,4.852125,0.615383,3.673276,-8.200693
85,0.168000,1127.610171,4.854319,0.622729,3.673249,5.949522
86,0.170000,2562.486867,4.867873,0.630076,3.672979,18.194901
87,0.172000,3698.793261,4.890868,0.637421,3.672508,27.892251
88,0.174000,4580.010464,4.921269,0.644765,3.671878,35.412645
89,0.176000,5371.366702,4.957806,0.652108,3.671117,42.166156
90,0.178000,6159.824199,5.000133,0.659450,3.670233,48.894930
91,0.180000,6930.889252,5.048172,0.666789,3.669225,55.475275
92,0.182000,7539.624820,5.101259,0.674127,3.668110,60.670284
93,0.184000,7957.043495,5.158093,0.681462,3.666915,64.232575
94,0.186000,8278.803724,5.217618,0.688794,3.665661,66.978509
95,0.188000,8522.297951,5.279194,0.696124,3.664363,69.056512
96,0.190000,8597.665212,5.341916,0.703452,3.663040,69.699704
97,0.192000,8336.778540,5.403937,0.710776,3.661731,67.473271
98,0.194000,7620.789562,5.462360,0.718099,3.660499,61.362951
99,0.196000,6469.989465,5.513932,0.725419,3.659414,51.541911
100,0.198000,5038.011510,5.556040,0.732737,3.658531,39.321270
101,0.200000,3420.514144,5.586984,0.740053,3.657887,25.517389
102,0.202000,1942.156336,5.606599,0.747368,3.657486,12.900939
103,0.204000,768.166312,5.616512,0.754683,3.657293,2.881993
104,0.206000,-220.304301,5.618516,0.761998,3.657270,-5.553712
105,0.208000,-1060.939132,5.613830,0.769312,3.657390,-12.727772
106,0.210000,-1791.421814,5.603397,0.776627,3.657634,-18.961783
107,0.212000,-2455.233457,5.587863,0.783943,3.657986,-24.626816
108,0.214000,-3017.589172,5.567842,0.791259,3.658435,-29.426015
109,0.216000,-3577.046146,5.543714,0.798577,3.658972,-34.200476
110,0.218000,-4281.440161,5.514958,0.805895,3.659608,-40.211843
111,0.220000,-5322.088108,5.479809,0.813215,3.660380,-49.092835
112,0.222000,-6641.015172,5.436013,0.820537,3.661338,-60.348688
113,0.224000,-8067.195645,5.382151,0.827861,3.662511,-72.519852
114,0.226000,-9255.679373,5.318693,0.835187,3.663890,-82.662488
115,0.228000,-9928.187238,5.248391,0.842517,3.665414,-88.401736
116,0.230000,-9948.478424,5.175519,0.849849,3.666992,-88.574903
117,0.232000,-9403.515154,5.104541,0.857185,3.668529,-83.924133
118,0.234000,-8557.082840,5.038640,0.864523,3.669958,-76.700597
119,0.236000,-7574.409709,4.979428,0.871864,3.671242,-68.314368
120,0.238000,-6533.761762,4.927626,0.879208,3.672368,-59.433377
121,0.240000,-5522.101223,4.883347,0.886554,3.673333,-50.799766
122,0.242000,-4484.352017,4.846587,0.893901,3.674138,-41.943513
123,0.244000,-3435.007847,4.817488,0.901250,3.674779,-32.988307
124,0.246000,-2429.144790,4.795937,0.908600,3.675258,-24.404173
125,0.248000,-1446.471659,4.781693,0.915951,3.675582,-16.017944
126,0.250000,-623.229272,4.774085,0.923302,3.675764,-8.992313
127,0.252000,40.582371,4.771943,0.930654,3.675829,-3.327280
128,0.254000,675.406607,4.774575,0.938005,3.675792,2.090373
129,0.256000,1362.408176,4.782066,0.945357,3.675652,7.953311
130,0.258000,2061.004709,4.794648,0.952708,3.675403,13.915203
131,0.260000,2779.892427,4.812440,0.960058,3.675043,20.050261
132,0.262000,3449.501552,4.835331,0.967408,3.674574,25.764771
133,0.264000,3982.869859,4.862640,0.974757,3.674011,30.316588
134,0.266000,4388.693571,4.893394,0.982104,3.673374,33.779927
135,0.268000,4600.301649,4.926411,0.989450,3.672689,35.585812
136,0.270000,4666.972688,4.960444,0.996795,3.671982,36.154789
137,0.272000,4464.060832,4.993969,1.004138,3.671285,34.423119
138,0.274000,3950.983710,5.024861,1.011480,3.670645,30.044469
139,0.276000,3197.311102,5.051098,1.018821,3.670104,23.612553
140,0.278000,2420.448568,5.071715,1.026160,3.669683,16.982732
141,0.280000,1791.421814,5.087171,1.033499,3.669372,11.614556
142,0.282000,1417.484251,5.098945,1.040838,3.669140,8.423336
143,0.284000,1095.724023,5.108166,1.048176,3.668963,5.677403
144,0.286000,687.001570,5.114707,1.055514,3.668842,2.189325
145,0.288000,298.570303,5.118323,1.062851,3.668785,-1.125585
146,0.290000,-23.189926,5.119333,1.070189,3.668783,-3.871519
147,0.292000,-292.772820,5.118174,1.077527,3.668827,-6.172165
148,0.294000,-455.102305,5.115430,1.084864,3.668905,-7.557501
149,0.296000,-547.862011,5.111750,1.092202,3.669004,-8.349122
150,0.298000,-701.495273,5.107166,1.099540,3.669121,-9.660243
151,0.300000,-1031.951724,5.100806,1.106879,3.669277,-12.480391
152,0.302000,-1397.193065,5.091892,1.114218,3.669487,-15.597396
153,0.304000,-1716.054553,5.080468,1.121557,3.669751,-18.318591
154,0.306000,-1747.940702,5.067755,1.128897,3.670042,-18.590711
155,0.308000,-1562.421291,5.055605,1.136237,3.670321,-17.007470
156,0.310000,-1307.332100,5.045072,1.143578,3.670566,-14.830514
157,0.312000,-1081.230318,5.036305,1.150919,3.670773,-12.900939
158,0.314000,-1005.863057,5.028643,1.158261,3.670956,-12.257747
159,0.316000,-1034.850465,5.021152,1.165603,3.671136,-12.505129
160,0.318000,-1153.698838,5.013117,1.172945,3.671327,-13.519392
161,0.320000,-1316.028323,5.004050,1.180288,3.671540,-14.904728
162,0.322000,-1333.420768,4.994322,1.187632,3.671768,-15.053157
163,0.324000,-1179.787505,4.985093,1.194975,3.671984,-13.742036
164,0.326000,-956.584464,4.977249,1.202320,3.672172,-11.837199
165,0.328000,-713.090236,4.971117,1.209664,3.672322,-9.759195
166,0.330000,-495.684676,4.966678,1.217009,3.672436,-7.903835
167,0.332000,-202.911856,4.964113,1.224354,3.672511,-5.405283
168,0.334000,260.886672,4.964325,1.231699,3.672526,-1.447181
169,0.336000,913.103352,4.968637,1.239044,3.672454,4.118900
170,0.338000,1800.118037,4.978601,1.246388,3.672260,11.688770
171,0.340000,2921.930726,4.995940,1.253733,3.671910,21.262430
172,0.342000,4124.908158,5.021813,1.261076,3.671377,31.528757
173,0.344000,4991.631657,5.055280,1.268418,3.670681,38.925460
174,0.346000,5391.657887,5.093390,1.275759,3.669887,42.339323
175,0.348000,5440.936481,5.133140,1.283098,3.669057,42.759872
176,0.350000,5275.708256,5.172455,1.290435,3.668236,41.349798
177,0.352000,5110.480030,5.210550,1.297770,3.667441,39.939724
178,0.354000,4988.732916,5.247585,1.305105,3.666668,38.900722
179,0.356000,4913.365656,5.283889,1.312437,3.665911,38.257530
180,0.358000,4884.378248,5.319803,1.319768,3.665163,38.010149
181,0.360000,4843.795876,5.355454,1.327098,3.664419,37.663815
182,0.362000,4803.213505,5.390801,1.334426,3.663682,37.317481
183,0.364000,4675.668910,5.425526,1.341753,3.662959,36.229003
184,0.366000,4591.605427,5.459468,1.349078,3.662251,35.511597
185,0.368000,4713.352540,5.493542,1.356402,3.661541,36.550599
186,0.370000,5061.201436,5.529328,1.363724,3.660794,39.519175
187,0.372000,5455.430185,5.567823,1.371045,3.659989,42.883562
188,0.374000,5811.975303,5.609056,1.378364,3.659125,45.926353
189,0.376000,6052.570790,5.652465,1.385681,3.658214,47.979619
190,0.378000,6183.014126,5.697219,1.392997,3.657274,49.092835
191,0.380000,6156.925459,5.742344,1.400310,3.656326,48.870192
192,0.382000,6029.380863,5.786895,1.407622,3.655390,47.781714
193,0.384000,5751.101747,5.829952,1.414932,3.654486,45.406852
194,0.386000,5362.670479,5.870563,1.422240,3.653634,42.091942
195,0.388000,4765.529875,5.907564,1.429546,3.652859,36.995885
196,0.390000,3959.679932,5.939433,1.436851,3.652194,30.118683
197,0.392000,3101.652656,5.965221,1.444155,3.651660,22.796194
198,0.394000,2368.271234,5.985194,1.451458,3.651251,16.537445
199,0.396000,1849.396630,6.000594,1.458760,3.650940,12.109319
200,0.398000,1637.788552,6.013325,1.466062,3.650686,10.303434
201,0.400000,1498.648994,6.024775,1.473363,3.650460,9.116004
202,0.402000,1266.749730,6.034869,1.480664,3.650262,7.136953
203,0.404000,837.736091,6.042551,1.487964,3.650117,3.475708
204,0.406000,310.165266,6.046741,1.495264,3.650046,-1.026633
205,0.408000,-46.379853,6.047704,1.502565,3.650045,-4.069424

[Raw Data]

Point ID,Time [ms],Force [N],Voltage Ch1 [mV]
1,-3.800000,-160.880114,-1.372967
2,-3.798000,-172.475078,-1.471919
3,-3.796000,-181.171300,-1.546134
4,-3.794000,-186.968782,-1.595610
5,-3.792000,-184.070041,-1.570872
6,-3.790000,-163.778855,-1.397705
7,-3.788000,-163.778855,-1.397705
8,-3.786000,-169.576337,-1.447181
9,-3.784000,-184.070041,-1.570872
10,-3.782000,-186.968782,-1.595610
11,-3.780000,-195.665004,-1.669824
12,-3.778000,-184.070041,-1.570872
13,-3.776000,-163.778855,-1.397705
14,-3.774000,-155.082633,-1.323490
15,-3.772000,-146.386410,-1.249276
16,-3.770000,-178.272559,-1.521395
17,-3.768000,-184.070041,-1.570872
18,-3.766000,-198.563745,-1.694562
19,-3.764000,-175.373818,-1.496657
20,-3.762000,-163.778855,-1.397705
21,-3.760000,-157.981374,-1.348229
22,-3.758000,-143.487670,-1.224538
23,-3.756000,-152.183892,-1.298752
24,-3.754000,-175.373818,-1.496657
25,-3.752000,-186.968782,-1.595610
26,-3.750000,-198.563745,-1.694562
27,-3.748000,-189.867522,-1.620348
28,-3.746000,-166.677596,-1.422443
29,-3.744000,-157.981374,-1.348229
30,-3.742000,-143.487670,-1.224538
31,-3.740000,-149.285151,-1.274014
32,-3.738000,-166.677596,-1.422443
33,-3.736000,-201.462486,-1.719301
34,-3.734000,-210.158708,-1.793515
35,-3.732000,-198.563745,-1.694562
36,-3.730000,-181.171300,-1.546134
37,-3.728000,-155.082633,-1.323490
38,-3.726000,-123.196484,-1.051371
39,-3.724000,-131.892706,-1.125585
40,-3.722000,-169.576337,-1.447181
41,-3.720000,-201.462486,-1.719301
42,-3.718000,-195.665004,-1.669824
43,-3.716000,-192.766263,-1.645086
44,-3.714000,-166.677596,-1.422443
45,-3.712000,-146.386410,-1.249276
46,-3.710000,-143.487670,-1.224538
47,-3.708000,-152.183892,-1.298752
48,-3.706000,-166.677596,-1.422443
49,-3.704000,-192.766263,-1.645086
50,-3.702000,-189.867522,-1.620348
51,-3.700000,-175.373818,-1.496657
52,-3.698000,-163.778855,-1.397705
53,-3.696000,-160.880114,-1.372967
54,-3.694000,-166.677596,-1.422443
55,-3.692000,-169.576337,-1.447181
56,-3.690000,-181.171300,-1.546134
57,-3.688000,-178.272559,-1.521395
58,-3.686000,-178.272559,-1.521395
59,-3.684000,-163.778855,-1.397705
60,-3.682000,-163.778855,-1.397705
61,-3.680000,-169.576337,-1.447181
62,-3.678000,-166.677596,-1.422443
63,-3.676000,-178.272559,-1.521395
64,-3.674000,-186.968782,-1.595610
65,-3.672000,-181.171300,-1.546134
66,-3.670000,-172.475078,-1.471919
67,-3.668000,-157.981374,-1.348229
68,-3.666000,-152.183892,-1.298752
69,-3.664000,-149.285151,-1.274014
70,-3.662000,-178.272559,-1.521395
71,-3.660000,-204.361226,-1.744039
72,-3.658000,-207.259967,-1.768777
73,-3.656000,-186.968782,-1.595610
74,-3.654000,-157.981374,-1.348229
75,-3.652000,-131.892706,-1.125585
76,-3.650000,-143.487670,-1.224538
77,-3.648000,-163.778855,-1.397705
78,-3.646000,-201.462486,-1.719301
79,-3.644000,-221.753671,-1.892468
80,-3.642000,-201.462486,-1.719301
81,-3.640000,-166.677596,-1.422443
82,-3.638000,-140.588929,-1.199800
83,-3.636000,-134.791447,-1.150323
84,-3.634000,-157.981374,-1.348229
85,-3.632000,-195.665004,-1.669824
86,-3.630000,-201.462486,-1.719301
87,-3.628000,-192.766263,-1.645086
88,-3.626000,-166.677596,-1.422443
89,-3.624000,-152.183892,-1.298752
90,-3.622000,-140.588929,-1.199800
91,-3.620000,-166.677596,-1.422443
92,-3.618000,-189.867522,-1.620348
93,-3.616000,-189.867522,-1.620348
94,-3.614000,-186.968782,-1.595610
95,-3.612000,-160.880114,-1.372967
96,-3.610000,-157.981374,-1.348229
97,-3.608000,-160.880114,-1.372967
98,-3.606000,-172.475078,-1.471919
99,-3.604000,-175.373818,-1.496657
100,-3.602000,-175.373818,-1.496657
101,-3.600000,-186.968782,-1.595610
102,-3.598000,-186.968782,-1.595610
103,-3.596000,-181.171300,-1.546134
104,-3.594000,-166.677596,-1.422443
105,-3.592000,-160.880114,-1.372967
106,-3.590000,-163.778855,-1.397705
107,-3.588000,-175.373818,-1.496657
108,-3.586000,-184.070041,-1.570872
109,-3.584000,-181.171300,-1.546134
110,-3.582000,-181.171300,-1.546134
111,-3.580000,-163.778855,-1.397705
112,-3.578000,-163.778855,-1.397705
113,-3.576000,-175.373818,-1.496657
114,-3.574000,-186.968782,-1.595610
115,-3.572000,-181.171300,-1.546134
116,-3.570000,-181.171300,-1.546134
117,-3.568000,-163.778855,-1.397705
118,-3.566000,-163.778855,-1.397705
119,-3.564000,-160.880114,-1.372967
120,-3.562000,-160.880114,-1.372967
121,-3.560000,-178.272559,-1.521395
122,-3.558000,-186.968782,-1.595610
123,-3.556000,-172.475078,-1.471919
124,-3.554000,-152.183892,-1.298752
125,-3.552000,-146.386410,-1.249276
126,-3.550000,-149.285151,-1.274014
127,-3.548000,-181.171300,-1.546134
128,-3.546000,-201.462486,-1.719301
129,-3.544000,-189.867522,-1.620348
130,-3.542000,-166.677596,-1.422443
131,-3.540000,-152.183892,-1.298752
132,-3.538000,-155.082633,-1.323490
133,-3.536000,-169.576337,-1.447181
134,-3.534000,-186.968782,-1.595610
135,-3.532000,-181.171300,-1.546134
136,-3.530000,-166.677596,-1.422443
137,-3.528000,-152.183892,-1.298752
138,-3.526000,-146.386410,-1.249276
139,-3.524000,-146.386410,-1.249276
140,-3.522000,-175.373818,-1.496657
141,-3.520000,-189.867522,-1.620348
142,-3.518000,-195.665004,-1.669824
143,-3.516000,-184.070041,-1.570872
144,-3.514000,-181.171300,-1.546134
145,-3.512000,-172.475078,-1.471919
146,-3.510000,-160.880114,-1.372967
147,-3.508000,-155.082633,-1.323490
148,-3.506000,-175.373818,-1.496657
149,-3.504000,-184.070041,-1.570872
150,-3.502000,-181.171300,-1.546134
151,-3.500000,-178.272559,-1.521395
152,-3.498000,-169.576337,-1.447181
153,-3.496000,-160.880114,-1.372967
154,-3.494000,-175.373818,-1.496657
155,-3.492000,-175.373818,-1.496657
156,-3.490000,-181.171300,-1.546134
157,-3.488000,-186.968782,-1.595610
158,-3.486000,-172.475078,-1.471919
159,-3.484000,-155.082633,-1.323490
160,-3.482000,-149.285151,-1.274014
161,-3.480000,-169.576337,-1.447181
162,-3.478000,-184.070041,-1.570872
163,-3.476000,-198.563745,-1.694562
164,-3.474000,-195.665004,-1.669824
165,-3.472000,-181.171300,-1.546134
166,-3.470000,-157.981374,-1.348229
167,-3.468000,-157.981374,-1.348229
168,-3.466000,-172.475078,-1.471919
169,-3.464000,-198.563745,-1.694562
170,-3.462000,-195.665004,-1.669824
171,-3.460000,-181.171300,-1.546134
172,-3.458000,-169.576337,-1.447181
173,-3.456000,-152.183892,-1.298752
174,-3.454000,-149.285151,-1.274014
175,-3.452000,-172.475078,-1.471919
176,-3.450000,-184.070041,-1.570872
177,-3.448000,-189.867522,-1.620348
178,-3.446000,-181.171300,-1.546134
179,-3.444000,-160.880114,-1.372967
180,-3.442000,-155.082633,-1.323490
181,-3.440000,-163.778855,-1.397705
182,-3.438000,-169.576337,-1.447181
183,-3.436000,-189.867522,-1.620348
184,-3.434000,-178.272559,-1.521395
185,-3.432000,-178.272559,-1.521395
186,-3.430000,-169.576337,-1.447181
187,-3.428000,-166.677596,-1.422443
188,-3.426000,-157.981374,-1.348229
189,-3.424000,-172.475078,-1.471919
190,-3.422000,-163.778855,-1.397705
191,-3.420000,-169.576337,-1.447181
192,-3.418000,-172.475078,-1.471919
193,-3.416000,-192.766263,-1.645086
194,-3.414000,-198.563745,-1.694562
195,-3.412000,-192.766263,-1.645086
196,-3.410000,-186.968782,-1.595610
197,-3.408000,-155.082633,-1.323490
198,-3.406000,-163.778855,-1.397705
199,-3.404000,-169.576337,-1.447181
200,-3.402000,-184.070041,-1.570872
201,-3.400000,-189.867522,-1.620348
202,-3.398000,-186.968782,-1.595610
203,-3.396000,-175.373818,-1.496657
204,-3.394000,-163.778855,-1.397705
205,-3.392000,-149.285151,-1.274014
206,-3.390000,-152.183892,-1.298752
207,-3.388000,-166.677596,-1.422443
208,-3.386000,-192.766263,-1.645086
209,-3.384000,-192.766263,-1.645086
210,-3.382000,-192.766263,-1.645086
211,-3.380000,-160.880114,-1.372967
212,-3.378000,-131.892706,-1.125585
213,-3.376000,-146.386410,-1.249276
214,-3.374000,-163.778855,-1.397705
215,-3.372000,-201.462486,-1.719301
216,-3.370000,-195.665004,-1.669824
217,-3.368000,-184.070041,-1.570872
218,-3.366000,-157.981374,-1.348229
219,-3.364000,-140.588929,-1.199800
220,-3.362000,-152.183892,-1.298752
221,-3.360000,-160.880114,-1.372967
222,-3.358000,-189.867522,-1.620348
223,-3.356000,-186.968782,-1.595610
224,-3.354000,-192.766263,-1.645086
225,-3.352000,-169.576337,-1.447181
226,-3.350000,-169.576337,-1.447181
227,-3.348000,-160.880114,-1.372967
228,-3.346000,-157.981374,-1.348229
229,-3.344000,-166.677596,-1.422443
230,-3.342000,-184.070041,-1.570872
231,-3.340000,-201.462486,-1.719301
232,-3.338000,-204.361226,-1.744039
233,-3.336000,-192.766263,-1.645086
234,-3.334000,-163.778855,-1.397705
235,-3.332000,-149.285151,-1.274014
236,-3.330000,-143.487670,-1.224538
237,-3.328000,-157.981374,-1.348229
238,-3.326000,-178.272559,-1.521395
239,-3.324000,-184.070041,-1.570872
240,-3.322000,-189.867522,-1.620348
241,-3.320000,-178.272559,-1.521395
242,-3.318000,-157.981374,-1.348229
243,-3.316000,-143.487670,-1.224538
244,-3.314000,-146.386410,-1.249276
245,-3.312000,-169.576337,-1.447181
246,-3.310000,-189.867522,-1.620348
247,-3.308000,-198.563745,-1.694562
248,-3.306000,-184.070041,-1.570872
249,-3.304000,-169.576337,-1.447181
250,-3.302000,-149.285151,-1.274014
251,-3.300000,-143.487670,-1.224538
252,-3.298000,-157.981374,-1.348229
253,-3.296000,-175.373818,-1.496657
254,-3.294000,-198.563745,-1.694562
255,-3.292000,-186.968782,-1.595610
256,-3.290000,-172.475078,-1.471919
257,-3.288000,-157.981374,-1.348229
258,-3.286000,-149.285151,-1.274014
259,-3.284000,-157.981374,-1.348229
260,-3.282000,-163.778855,-1.397705
261,-3.280000,-184.070041,-1.570872
262,-3.278000,-186.968782,-1.595610
263,-3.276000,-175.373818,-1.496657
264,-3.274000,-157.981374,-1.348229
265,-3.272000,-155.082633,-1.323490
266,-3.270000,-166.677596,-1.422443
267,-3.268000,-172.475078,-1.471919
268,-3.266000,-178.272559,-1.521395
269,-3.264000,-184.070041,-1.570872
270,-3.262000,-163.778855,-1.397705
271,-3.260000,-163.778855,-1.397705
272,-3.258000,-163.778855,-1.397705
273,-3.256000,-175.373818,-1.496657
274,-3.254000,-178.272559,-1.521395
275,-3.252000,-172.475078,-1.471919
276,-3.250000,-175.373818,-1.496657
277,-3.248000,-160.880114,-1.372967
278,-3.246000,-146.386410,-1.249276
279,-3.244000,-146.386410,-1.249276
280,-3.242000,-178.272559,-1.521395
281,-3.240000,-198.563745,-1.694562
282,-3.238000,-207.259967,-1.768777
283,-3.236000,-184.070041,-1.570872
284,-3.234000,-160.880114,-1.372967
285,-3.232000,-143.487670,-1.224538
286,-3.230000,-152.183892,-1.298752
287,-3.228000,-169.576337,-1.447181
288,-3.226000,-198.563745,-1.694562
289,-3.224000,-204.361226,-1.744039
290,-3.222000,-192.766263,-1.645086
291,-3.220000,-175.373818,-1.496657
292,-3.218000,-146.386410,-1.249276
293,-3.216000,-143.487670,-1.224538
294,-3.214000,-155.082633,-1.323490
295,-3.212000,-169.576337,-1.447181
296,-3.210000,-175.373818,-1.496657
297,-3.208000,-181.171300,-1.546134
298,-3.206000,-186.968782,-1.595610
299,-3.204000,-178.272559,-1.521395
300,-3.202000,-172.475078,-1.471919
301,-3.200000,-169.576337,-1.447181
302,-3.198000,-157.981374,-1.348229
303,-3.196000,-157.981374,-1.348229
304,-3.194000,-184.070041,-1.570872
305,-3.192000,-189.867522,-1.620348
306,-3.190000,-189.867522,-1.620348
307,-3.188000,-181.171300,-1.546134
308,-3.186000,-163.778855,-1.397705
309,-3.184000,-146.386410,-1.249276
310,-3.182000,-149.285151,-1.274014
311,-3.180000,-166.677596,-1.422443
312,-3.178000,-181.171300,-1.546134
313,-3.176000,-195.665004,-1.669824
314,-3.174000,-192.766263,-1.645086
315,-3.172000,-181.171300,-1.546134
316,-3.170000,-160.880114,-1.372967
317,-3.168000,-152.183892,-1.298752
318,-3.166000,-149.285151,-1.274014
319,-3.164000,-157.981374,-1.348229
320,-3.162000,-157.981374,-1.348229
321,-3.160000,-166.677596,-1.422443
322,-3.158000,-178.272559,-1.521395
323,-3.156000,-189.867522,-1.620348
324,-3.154000,-184.070041,-1.570872
325,-3.152000,-166.677596,-1.422443
326,-3.150000,-157.981374,-1.348229
327,-3.148000,-157.981374,-1.348229
328,-3.146000,-160.880114,-1.372967
329,-3.144000,-175.373818,-1.496657
330,-3.142000,-175.373818,-1.496657
331,-3.140000,-184.070041,-1.570872
332,-3.138000,-186.968782,-1.595610
333,-3.136000,-163.778855,-1.397705
334,-3.134000,-152.183892,-1.298752
335,-3.132000,-146.386410,-1.249276
336,-3.130000,-146.386410,-1.249276
337,-3.128000,-163.778855,-1.397705
338,-3.126000,-172.475078,-1.471919
339,-3.124000,-195.665004,-1.669824
340,-3.122000,-189.867522,-1.620348
341,-3.120000,-181.171300,-1.546134
342,-3.118000,-166.677596,-1.422443
343,-3.116000,-160.880114,-1.372967
344,-3.114000,-149.285151,-1.274014
345,-3.112000,-163.778855,-1.397705
346,-3.110000,-169.576337,-1.447181
347,-3.108000,-181.171300,-1.546134
348,-3.106000,-198.563745,-1.694562
349,-3.104000,-186.968782,-1.595610
350,-3.102000,-166.677596,-1.422443
351,-3.100000,-155.082633,-1.323490
352,-3.098000,-152.183892,-1.298752
353,-3.096000,-163.778855,-1.397705
354,-3.094000,-160.880114,-1.372967
355,-3.092000,-175.373818,-1.496657
356,-3.090000,-178.272559,-1.521395
357,-3.088000,-189.867522,-1.620348
358,-3.086000,-181.171300,-1.546134
359,-3.084000,-169.576337,-1.447181
360,-3.082000,-155.082633,-1.323490
361,-3.080000,-166.677596,-1.422443
362,-3.078000,-166.677596,-1.422443
363,-3.076000,-178.272559,-1.521395
364,-3.074000,-189.867522,-1.620348
365,-3.072000,-189.867522,-1.620348
366,-3.070000,-178.272559,-1.521395
367,-3.068000,-155.082633,-1.323490
368,-3.066000,-146.386410,-1.249276
369,-3.064000,-155.082633,-1.323490
370,-3.062000,-163.778855,-1.397705
371,-3.060000,-178.272559,-1.521395
372,-3.058000,-178.272559,-1.521395
373,-3.056000,-181.171300,-1.546134
374,-3.054000,-163.778855,-1.397705
375,-3.052000,-155.082633,-1.323490
376,-3.050000,-146.386410,-1.249276
377,-3.048000,-166.677596,-1.422443
378,-3.046000,-178.272559,-1.521395
379,-3.044000,-192.766263,-1.645086
380,-3.042000,-189.867522,-1.620348
381,-3.040000,-184.070041,-1.570872
382,-3.038000,-184.070041,-1.570872
383,-3.036000,-166.677596,-1.422443
384,-3.034000,-157.981374,-1.348229
385,-3.032000,-160.880114,-1.372967
386,-3.030000,-181.171300,-1.546134
387,-3.028000,-178.272559,-1.521395
388,-3.026000,-184.070041,-1.570872
389,-3.024000,-189.867522,-1.620348
390,-3.022000,-184.070041,-1.570872
391,-3.020000,-163.778855,-1.397705
392,-3.018000,-160.880114,-1.372967
393,-3.016000,-166.677596,-1.422443
394,-3.014000,-175.373818,-1.496657
395,-3.012000,-184.070041,-1.570872
396,-3.010000,-184.070041,-1.570872
397,-3.008000,-192.766263,-1.645086
398,-3.006000,-184.070041,-1.570872
399,-3.004000,-178.272559,-1.521395
400,-3.002000,-157.981374,-1.348229
401,-3.000000,-155.082633,-1.323490
402,-2.998000,-175.373818,-1.496657
403,-2.996000,-184.070041,-1.570872
404,-2.994000,-198.563745,-1.694562
405,-2.992000,-195.665004,-1.669824
406,-2.990000,-172.475078,-1.471919
407,-2.988000,-155.082633,-1.323490
408,-2.986000,-146.386410,-1.249276
409,-2.984000,-152.183892,-1.298752
410,-2.982000,-172.475078,-1.471919
411,-2.980000,-181.171300,-1.546134
412,-2.978000,-178.272559,-1.521395
413,-2.976000,-172.475078,-1.471919
414,-2.974000,-160.880114,-1.372967
415,-2.972000,-160.880114,-1.372967
416,-2.970000,-166.677596,-1.422443
417,-2.968000,-166.677596,-1.422443
418,-2.966000,-175.373818,-1.496657
419,-2.964000,-192.766263,-1.645086
420,-2.962000,-201.462486,-1.719301
421,-2.960000,-184.070041,-1.570872
422,-2.958000,-163.778855,-1.397705
423,-2.956000,-157.981374,-1.348229
424,-2.954000,-166.677596,-1.422443
425,-2.952000,-178.272559,-1.521395
426,-2.950000,-184.070041,-1.570872
427,-2.948000,-172.475078,-1.471919
428,-2.946000,-163.778855,-1.397705
429,-2.944000,-166.677596,-1.422443
430,-2.942000,-172.475078,-1.471919
431,-2.940000,-169.576337,-1.447181
432,-2.938000,-184.070041,-1.570872
433,-2.936000,-189.867522,-1.620348
434,-2.934000,-186.968782,-1.595610
435,-2.932000,-181.171300,-1.546134
436,-2.930000,-178.272559,-1.521395
437,-2.928000,-175.373818,-1.496657
438,-2.926000,-172.475078,-1.471919
439,-2.924000,-169.576337,-1.447181
440,-2.922000,-178.272559,-1.521395
441,-2.920000,-181.171300,-1.546134
442,-2.918000,-172.475078,-1.471919
443,-2.916000,-181.171300,-1.546134
444,-2.914000,-181.171300,-1.546134
445,-2.912000,-160.880114,-1.372967
446,-2.910000,-146.386410,-1.249276
447,-2.908000,-143.487670,-1.224538
448,-2.906000,-152.183892,-1.298752
449,-2.904000,-175.373818,-1.496657
450,-2.902000,-192.766263,-1.645086
451,-2.900000,-204.361226,-1.744039
452,-2.898000,-181.171300,-1.546134
453,-2.896000,-149.285151,-1.274014
454,-2.894000,-143.487670,-1.224538
455,-2.892000,-152.183892,-1.298752
456,-2.890000,-169.576337,-1.447181
457,-2.888000,-186.968782,-1.595610
458,-2.886000,-198.563745,-1.694562
459,-2.884000,-186.968782,-1.595610
460,-2.882000,-172.475078,-1.471919
461,-2.880000,-157.981374,-1.348229
462,-2.878000,-149.285151,-1.274014
463,-2.876000,-169.576337,-1.447181
464,-2.874000,-189.867522,-1.620348
465,-2.872000,-204.361226,-1.744039
466,-2.870000,-198.563745,-1.694562
467,-2.868000,-172.475078,-1.471919
468,-2.866000,-160.880114,-1.372967
469,-2.864000,-157.981374,-1.348229
470,-2.862000,-172.475078,-1.471919
471,-2.860000,-184.070041,-1.570872
472,-2.858000,-175.373818,-1.496657
473,-2.856000,-169.576337,-1.447181
474,-2.854000,-155.082633,-1.323490
475,-2.852000,-146.386410,-1.249276
476,-2.850000,-160.880114,-1.372967
477,-2.848000,-175.373818,-1.496657
478,-2.846000,-186.968782,-1.595610
479,-2.844000,-172.475078,-1.471919
480,-2.842000,-157.981374,-1.348229
481,-2.840000,-134.791447,-1.150323
482,-2.838000,-155.082633,-1.323490
483,-2.836000,-178.272559,-1.521395
484,-2.834000,-189.867522,-1.620348
485,-2.832000,-201.462486,-1.719301
486,-2.830000,-186.968782,-1.595610
487,-2.828000,-163.778855,-1.397705
488,-2.826000,-146.386410,-1.249276
489,-2.824000,-140.588929,-1.199800
490,-2.822000,-163.778855,-1.397705
491,-2.820000,-181.171300,-1.546134
492,-2.818000,-189.867522,-1.620348
493,-2.816000,-184.070041,-1.570872
494,-2.814000,-166.677596,-1.422443
495,-2.812000,-157.981374,-1.348229
496,-2.810000,-146.386410,-1.249276
497,-2.808000,-152.183892,-1.298752
498,-2.806000,-166.677596,-1.422443
499,-2.804000,-192.766263,-1.645086
500,-2.802000,-204.361226,-1.744039
501,-2.800000,-198.563745,-1.694562
502,-2.798000,-172.475078,-1.471919
503,-2.796000,-163.778855,-1.397705
504,-2.794000,-172.475078,-1.471919
505,-2.792000,-184.070041,-1.570872
506,-2.790000,-204.361226,-1.744039
507,-2.788000,-195.665004,-1.669824
508,-2.786000,-175.373818,-1.496657
509,-2.784000,-155.082633,-1.323490
510,-2.782000,-131.892706,-1.125585
511,-2.780000,-126.095225,-1.076109
512,-2.778000,-152.183892,-1.298752
513,-2.776000,-192.766263,-1.645086
514,-2.774000,-207.259967,-1.768777
515,-2.772000,-195.665004,-1.669824
516,-2.770000,-169.576337,-1.447181
517,-2.768000,-143.487670,-1.224538
518,-2.766000,-155.082633,-1.323490
519,-2.764000,-166.677596,-1.422443
520,-2.762000,-184.070041,-1.570872
521,-2.760000,-195.665004,-1.669824
522,-2.758000,-184.070041,-1.570872
523,-2.756000,-172.475078,-1.471919
524,-2.754000,-152.183892,-1.298752
525,-2.752000,-140.588929,-1.199800
526,-2.750000,-155.082633,-1.323490
527,-2.748000,-186.968782,-1.595610
528,-2.746000,-195.665004,-1.669824
529,-2.744000,-201.462486,-1.719301
530,-2.742000,-195.665004,-1.669824
531,-2.740000,-172.475078,-1.471919
532,-2.738000,-149.285151,-1.274014
533,-2.736000,-146.386410,-1.249276
534,-2.734000,-163.778855,-1.397705
535,-2.732000,-195.665004,-1.669824
536,-2.730000,-210.158708,-1.793515
537,-2.728000,-195.665004,-1.669824
538,-2.726000,-175.373818,-1.496657
539,-2.724000,-157.981374,-1.348229
540,-2.722000,-146.386410,-1.249276
541,-2.720000,-149.285151,-1.274014
542,-2.718000,-163.778855,-1.397705
543,-2.716000,-181.171300,-1.546134
544,-2.714000,-189.867522,-1.620348
545,-2.712000,-189.867522,-1.620348
546,-2.710000,-186.968782,-1.595610
547,-2.708000,-169.576337,-1.447181
548,-2.706000,-155.082633,-1.323490
549,-2.704000,-140.588929,-1.199800
550,-2.702000,-149.285151,-1.274014
551,-2.700000,-160.880114,-1.372967
552,-2.698000,-181.171300,-1.546134
553,-2.696000,-198.563745,-1.694562
554,-2.694000,-184.070041,-1.570872
555,-2.692000,-178.272559,-1.521395
556,-2.690000,-160.880114,-1.372967
557,-2.688000,-157.981374,-1.348229
558,-2.686000,-163.778855,-1.397705
559,-2.684000,-172.475078,-1.471919
560,-2.682000,-181.171300,-1.546134
561,-2.680000,-186.968782,-1.595610
562,-2.678000,-189.867522,-1.620348
563,-2.676000,-178.272559,-1.521395
564,-2.674000,-172.475078,-1.471919
565,-2.672000,-169.576337,-1.447181
566,-2.670000,-157.981374,-1.348229
567,-2.668000,-155.082633,-1.323490
568,-2.666000,-166.677596,-1.422443
569,-2.664000,-175.373818,-1.496657
570,-2.662000,-184.070041,-1.570872
571,-2.660000,-186.968782,-1.595610
572,-2.658000,-184.070041,-1.570872
573,-2.656000,-172.475078,-1.471919
574,-2.654000,-166.677596,-1.422443
575,-2.652000,-149.285151,-1.274014
576,-2.650000,-155.082633,-1.323490
577,-2.648000,-155.082633,-1.323490
578,-2.646000,-175.373818,-1.496657
579,-2.644000,-178.272559,-1.521395
580,-2.642000,-189.867522,-1.620348
581,-2.640000,-175.373818,-1.496657
582,-2.638000,-152.183892,-1.298752
583,-2.636000,-149.285151,-1.274014
584,-2.634000,-149.285151,-1.274014
585,-2.632000,-169.576337,-1.447181
586,-2.630000,-186.968782,-1.595610
587,-2.628000,-198.563745,-1.694562
588,-2.626000,-198.563745,-1.694562
589,-2.624000,-178.272559,-1.521395
590,-2.622000,-157.981374,-1.348229
591,-2.620000,-146.386410,-1.249276
592,-2.618000,-143.487670,-1.224538
593,-2.616000,-157.981374,-1.348229
594,-2.614000,-186.968782,-1.595610
595,-2.612000,-198.563745,-1.694562
596,-2.610000,-178.272559,-1.521395
597,-2.608000,-163.778855,-1.397705
598,-2.606000,-152.183892,-1.298752
599,-2.604000,-166.677596,-1.422443
600,-2.602000,-192.766263,-1.645086
601,-2.600000,-204.361226,-1.744039
602,-2.598000,-186.968782,-1.595610
603,-2.596000,-160.880114,-1.372967
604,-2.594000,-146.386410,-1.249276
605,-2.592000,-152.183892,-1.298752
606,-2.590000,-166.677596,-1.422443
607,-2.588000,-189.867522,-1.620348
608,-2.586000,-210.158708,-1.793515
609,-2.584000,-198.563745,-1.694562
610,-2.582000,-169.576337,-1.447181
611,-2.580000,-155.082633,-1.323490
612,-2.578000,-146.386410,-1.249276
613,-2.576000,-160.880114,-1.372967
614,-2.574000,-163.778855,-1.397705
615,-2.572000,-184.070041,-1.570872
616,-2.570000,-189.867522,-1.620348
617,-2.568000,-189.867522,-1.620348
618,-2.566000,-178.272559,-1.521395
619,-2.564000,-169.576337,-1.447181
620,-2.562000,-157.981374,-1.348229
621,-2.560000,-160.880114,-1.372967
622,-2.558000,-172.475078,-1.471919
623,-2.556000,-178.272559,-1.521395
624,-2.554000,-189.867522,-1.620348
625,-2.552000,-189.867522,-1.620348
626,-2.550000,-192.766263,-1.645086
627,-2.548000,-178.272559,-1.521395
628,-2.546000,-169.576337,-1.447181
629,-2.544000,-149.285151,-1.274014
630,-2.542000,-149.285151,-1.274014
631,-2.540000,-157.981374,-1.348229
632,-2.538000,-178.272559,-1.521395
633,-2.536000,-186.968782,-1.595610
634,-2.534000,-192.766263,-1.645086
635,-2.532000,-160.880114,-1.372967
636,-2.530000,-152.183892,-1.298752
637,-2.528000,-157.981374,-1.348229
638,-2.526000,-178.272559,-1.521395
639,-2.524000,-186.968782,-1.595610
640,-2.522000,-192.766263,-1.645086
641,-2.520000,-189.867522,-1.620348
642,-2.518000,-169.576337,-1.447181
643,-2.516000,-163.778855,-1.397705
644,-2.514000,-157.981374,-1.348229
645,-2.512000,-160.880114,-1.372967
646,-2.510000,-169.576337,-1.447181
647,-2.508000,-192.766263,-1.645086
648,-2.506000,-192.766263,-1.645086
649,-2.504000,-181.171300,-1.546134
650,-2.502000,-166.677596,-1.422443
651,-2.500000,-149.285151,-1.274014
652,-2.498000,-152.183892,-1.298752
653,-2.496000,-166.677596,-1.422443
654,-2.494000,-186.968782,-1.595610
655,-2.492000,-195.665004,-1.669824
656,-2.490000,-192.766263,-1.645086
657,-2.488000,-178.272559,-1.521395
658,-2.486000,-157.981374,-1.348229
659,-2.484000,-149.285151,-1.274014
660,-2.482000,-155.082633,-1.323490
661,-2.480000,-166.677596,-1.422443
662,-2.478000,-184.070041,-1.570872
663,-2.476000,-181.171300,-1.546134
664,-2.474000,-169.576337,-1.447181
665,-2.472000,-169.576337,-1.447181
666,-2.470000,-166.677596,-1.422443
667,-2.468000,-155.082633,-1.323490
668,-2.466000,-157.981374,-1.348229
669,-2.464000,-146.386410,-1.249276
670,-2.462000,-169.576337,-1.447181
671,-2.460000,-201.462486,-1.719301
672,-2.458000,-207.259967,-1.768777
673,-2.456000,-186.968782,-1.595610
674,-2.454000,-152.183892,-1.298752
675,-2.452000,-155.082633,-1.323490
676,-2.450000,-163.778855,-1.397705
677,-2.448000,-189.867522,-1.620348
678,-2.446000,-192.766263,-1.645086
679,-2.444000,-186.968782,-1.595610
680,-2.442000,-175.373818,-1.496657
681,-2.440000,-157.981374,-1.348229
682,-2.438000,-163.778855,-1.397705
683,-2.436000,-160.880114,-1.372967
684,-2.434000,-175.373818,-1.496657
685,-2.432000,-178.272559,-1.521395
686,-2.430000,-178.272559,-1.521395
687,-2.428000,-155.082633,-1.323490
688,-2.426000,-157.981374,-1.348229
689,-2.424000,-155.082633,-1.323490
690,-2.422000,-163.778855,-1.397705
691,-2.420000,-181.171300,-1.546134
692,-2.418000,-186.968782,-1.595610
693,-2.416000,-181.171300,-1.546134
694,-2.414000,-163.778855,-1.397705
695,-2.412000,-163.778855,-1.397705
696,-2.410000,-149.285151,-1.274014
697,-2.408000,-160.880114,-1.372967
698,-2.406000,-178.272559,-1.521395
699,-2.404000,-186.968782,-1.595610
700,-2.402000,-181.171300,-1.546134
701,-2.400000,-184.070041,-1.570872
702,-2.398000,-181.171300,-1.546134
703,-2.396000,-166.677596,-1.422443
704,-2.394000,-166.677596,-1.422443
705,-2.392000,-160.880114,-1.372967
706,-2.390000,-178.272559,-1.521395
707,-2.388000,-192.766263,-1.645086
708,-2.386000,-198.563745,-1.694562
709,-2.384000,-178.272559,-1.521395
710,-2.382000,-157.981374,-1.348229
711,-2.380000,-149.285151,-1.274014
712,-2.378000,-149.285151,-1.274014
713,-2.376000,-149.285151,-1.274014
714,-2.374000,-166.677596,-1.422443
715,-2.372000,-189.867522,-1.620348
716,-2.370000,-195.665004,-1.669824
717,-2.368000,-186.968782,-1.595610
718,-2.366000,-166.677596,-1.422443
719,-2.364000,-157.981374,-1.348229
720,-2.362000,-155.082633,-1.323490
721,-2.360000,-166.677596,-1.422443
722,-2.358000,-184.070041,-1.570872
723,-2.356000,-195.665004,-1.669824
724,-2.354000,-184.070041,-1.570872
725,-2.352000,-166.677596,-1.422443
726,-2.350000,-157.981374,-1.348229
727,-2.348000,-155.082633,-1.323490
728,-2.346000,-172.475078,-1.471919
729,-2.344000,-189.867522,-1.620348
730,-2.342000,-192.766263,-1.645086
731,-2.340000,-184.070041,-1.570872
732,-2.338000,-169.576337,-1.447181
733,-2.336000,-143.487670,-1.224538
734,-2.334000,-143.487670,-1.224538
735,-2.332000,-149.285151,-1.274014
736,-2.330000,-169.576337,-1.447181
737,-2.328000,-198.563745,-1.694562
738,-2.326000,-215.956190,-1.842991
739,-2.324000,-201.462486,-1.719301
740,-2.322000,-184.070041,-1.570872
741,-2.320000,-137.690188,-1.175062
742,-2.318000,-123.196484,-1.051371
743,-2.316000,-155.082633,-1.323490
744,-2.314000,-189.867522,-1.620348
745,-2.312000,-213.057449,-1.818253
746,-2.310000,-204.361226,-1.744039
747,-2.308000,-181.171300,-1.546134
748,-2.306000,-152.183892,-1.298752
749,-2.304000,-131.892706,-1.125585
750,-2.302000,-140.588929,-1.199800
751,-2.300000,-166.677596,-1.422443
752,-2.298000,-186.968782,-1.595610
753,-2.296000,-192.766263,-1.645086
