Repository: osanstrong/npre432-lab1

File: L6D/N01-D-2024-T4-0C.csv
[Shared Parameters]

Comment,Charpy Impact, 
Span,40.000,mm

[Shared Data]

Test Name,N01-D-2024-T4-0C,
Instrument,8250,
Operator,N01-D,
Date,10/27/2025 4:42:35 PM,

[Step [1] Data]

Specimen ID,2024-T4, 0C, 0.2162 mm,
Impact Height (Nominal),758.000,mm
Total Mass,12.778,kg
Width,7.960,mm
Thickness,9.540,mm
Start Velocity,3.804,m/s
Start Time,0.000,ms
Total Time,0.810,ms
Peak Force,8330.880,N
Total Energy,9.116,J

File: L6D/N01-D-2024-T4-0C_1_Spec_1_Ch_1.csv (part 1 of 3)
[N01-D-2024-T4-0C]
[Specimen: 1]
[Channel: 1]

[Calculated Data]

Point ID,Time [ms],Force [N],Energy [J],Displacement [mm],Velocity [m/s],Voltage Ch1 [mV]
1,0.000000,-0.000000,0.000000,0.000000,3.803686,1.699500
2,0.002000,521.941602,0.001985,0.007607,3.803664,6.325207
3,0.004000,1294.761212,0.008895,0.015215,3.803542,13.174319
4,0.006000,2073.348132,0.021705,0.022821,3.803298,20.074544
5,0.008000,2615.475321,0.039538,0.030428,3.802950,24.879146
6,0.010000,2782.727326,0.060066,0.038033,3.802548,26.361416
7,0.012000,2652.962840,0.080734,0.045638,3.802142,25.211379
8,0.014000,2404.968487,0.099964,0.053242,3.801766,23.013529
9,0.016000,2280.971311,0.117778,0.060845,3.801418,21.914604
10,0.018000,2350.179037,0.135382,0.068447,3.801076,22.527958
11,0.020000,2471.292558,0.153708,0.076049,3.800718,23.601326
12,0.022000,2465.525248,0.172471,0.083650,3.800351,23.550213
13,0.024000,2327.109795,0.190684,0.091251,3.799996,22.323507
14,0.026000,2136.788548,0.207646,0.098850,3.799666,20.636785
15,0.028000,2044.511580,0.223533,0.106449,3.799358,19.818980
16,0.030000,2249.251103,0.239845,0.114048,3.799042,21.633484
17,0.032000,2811.563879,0.259071,0.121645,3.798666,26.616980
18,0.034000,3526.710383,0.283146,0.129242,3.798189,32.954965
19,0.036000,4123.627022,0.312201,0.136838,3.797610,38.245138
20,0.038000,4409.108893,0.344602,0.144433,3.796962,40.775220
21,0.040000,4492.734896,0.378399,0.152026,3.796285,41.516355
22,0.042000,4561.942622,0.412770,0.159618,3.795596,42.129709
23,0.044000,4850.308148,0.448492,0.167208,3.794879,44.685348
24,0.046000,5502.014237,0.487773,0.174797,3.794088,50.461092
25,0.048000,6361.343505,0.532778,0.182384,3.793180,58.076896
26,0.050000,7059.188078,0.583677,0.189970,3.792149,64.261543
27,0.052000,7237.974704,0.637886,0.197553,3.791050,65.846039
28,0.054000,6874.634141,0.691380,0.205134,3.789965,62.625934
29,0.056000,6231.579018,0.741046,0.212713,3.788959,56.926859
30,0.058000,5591.407550,0.785838,0.220290,3.788053,51.253340
31,0.060000,5150.208295,0.826523,0.227865,3.787232,47.343212
32,0.062000,4931.050495,0.864700,0.235439,3.786463,45.400927
33,0.064000,4812.820630,0.901591,0.243011,3.785720,44.353115
34,0.066000,4610.964761,0.937263,0.250582,3.785002,42.564167
35,0.068000,4282.228062,0.970921,0.258151,3.784325,39.650739
36,0.070000,3962.142328,1.002118,0.265719,3.783700,36.813980
37,0.072000,3953.491362,1.032066,0.273286,3.783100,36.737311
38,0.074000,4365.854064,1.063536,0.280852,3.782469,40.391874
39,0.076000,5052.164016,1.099156,0.288416,3.781751,46.474295
40,0.078000,5807.681695,1.140220,0.295978,3.780921,53.170069
41,0.080000,6309.437710,1.186028,0.303539,3.779992,57.616881
42,0.082000,6381.529091,1.233994,0.311098,3.779019,58.255791
43,0.084000,6055.676047,1.280989,0.318655,3.778065,55.367919
44,0.086000,5579.872929,1.324944,0.326211,3.777174,51.151114
45,0.088000,5279.972782,1.365959,0.333764,3.776344,48.493250
46,0.090000,5274.205471,1.405811,0.341316,3.775537,48.442137
47,0.092000,5395.318992,1.446089,0.348866,3.774722,49.515506
48,0.094000,5502.014237,1.487219,0.356415,3.773889,50.461092
49,0.096000,5444.341132,1.528525,0.363962,3.773052,49.949964
50,0.098000,5239.601608,1.568832,0.371507,3.772235,48.135460
51,0.100000,5072.349603,1.607727,0.379051,3.771448,46.653190
52,0.102000,5230.950642,1.646581,0.386593,3.770661,48.058791
53,0.104000,5827.867281,1.688275,0.394133,3.769815,53.348964
54,0.106000,6612.221512,1.735166,0.401672,3.768861,60.300302
55,0.108000,7327.368017,1.787694,0.409209,3.767790,66.638287
56,0.110000,7693.592235,1.844281,0.416743,3.766634,69.883948
57,0.112000,7693.592235,1.902230,0.424275,3.765449,69.883948
58,0.114000,7503.270988,1.959444,0.431805,3.764280,68.197227
59,0.116000,7385.041122,2.015480,0.439332,3.763134,67.149415
60,0.118000,7523.456575,2.071574,0.446858,3.761987,68.376121
61,0.120000,7904.099069,2.129603,0.454380,3.760799,71.749565
62,0.122000,8255.905011,2.190367,0.461901,3.759554,74.867444
63,0.124000,8330.880048,2.252715,0.469419,3.758276,75.531911
64,0.126000,8054.049142,2.314284,0.476934,3.757013,73.078497
65,0.128000,7532.107540,2.372832,0.484447,3.755813,68.452790
66,0.130000,7004.398628,2.427421,0.491957,3.754695,63.775971
67,0.132000,6690.080204,2.478832,0.499465,3.753643,60.990325
68,0.134000,6606.454202,2.528736,0.506972,3.752622,60.249189
69,0.136000,6609.337857,2.578323,0.514476,3.751607,60.274746
70,0.138000,6479.573370,2.627421,0.521978,3.750603,59.124708
71,0.140000,6159.487636,2.674819,0.529478,3.749633,56.287949
72,0.142000,5767.310521,2.719535,0.536977,3.748719,52.812280
73,0.144000,5510.665203,2.761808,0.544473,3.747856,50.537761
74,0.146000,5556.803687,2.803283,0.551968,3.747010,50.946663
75,0.148000,5914.376939,2.846260,0.559461,3.746132,54.115656
76,0.150000,6419.016610,2.892457,0.566953,3.745186,58.588024
77,0.152000,6791.008138,2.941924,0.574442,3.744172,61.884798
78,0.154000,6834.262967,2.992932,0.581929,3.743125,62.268144
79,0.156000,6548.781096,3.043020,0.589415,3.742097,59.738062
80,0.158000,6122.000118,3.090429,0.596898,3.741125,55.955716
81,0.160000,5761.543210,3.134882,0.604379,3.740215,52.761167
82,0.162000,5582.756584,3.177307,0.611859,3.739347,51.176671
83,0.164000,5553.920032,3.218946,0.619337,3.738495,50.921107
84,0.166000,5591.407550,3.260608,0.626813,3.737642,51.253340
85,0.168000,5559.687342,3.302282,0.634287,3.736789,50.972220
86,0.170000,5403.969958,3.343247,0.641760,3.735951,49.592175
87,0.172000,5230.950642,3.382974,0.649231,3.735138,48.058791
88,0.174000,5213.648711,3.421982,0.656700,3.734340,47.905453
89,0.176000,5441.457476,3.461767,0.664168,3.733526,49.924408
90,0.178000,5902.842318,3.504116,0.671634,3.732658,54.013430
91,0.180000,6462.271439,3.550265,0.679099,3.731710,58.971370
92,0.182000,6877.517796,3.600038,0.686561,3.730686,62.651490
93,0.184000,7044.769801,3.651970,0.694022,3.729616,64.133761
94,0.186000,6964.027454,3.704210,0.701480,3.728539,63.418182
95,0.188000,6802.542759,3.755532,0.708936,3.727481,61.987024
96,0.190000,6741.985999,3.806012,0.716390,3.726441,61.450340
97,0.192000,6814.077380,3.856521,0.723841,3.725400,62.089249
98,0.194000,6958.260143,3.907821,0.731291,3.724341,63.367069
99,0.196000,7007.282283,3.959826,0.738739,3.723268,63.801528
100,0.198000,6860.215865,4.011451,0.746184,3.722202,62.498152
101,0.200000,6554.548407,4.061377,0.753628,3.721172,59.789174
102,0.202000,6266.182881,4.109079,0.761069,3.720188,57.233535
103,0.204000,6104.698186,4.155095,0.768508,3.719240,55.802377
104,0.206000,6087.396255,4.200435,0.775946,3.718305,55.649039
105,0.208000,6107.581842,4.245773,0.783382,3.717371,55.827934
106,0.210000,6072.977979,4.291047,0.790815,3.716437,55.521257
107,0.212000,5934.562526,4.335667,0.798247,3.715517,54.294550
108,0.214000,5726.939347,4.378991,0.805678,3.714624,52.454490
109,0.216000,5513.548858,4.420740,0.813106,3.713764,50.563318
110,0.218000,5409.737269,4.461302,0.820533,3.712929,49.643287
111,0.220000,5444.341132,4.501598,0.827958,3.712099,49.949964
112,0.222000,5582.756584,4.542527,0.835381,3.711255,51.176671
113,0.224000,5703.870105,4.584410,0.842803,3.710392,52.250039
114,0.226000,5718.288381,4.626785,0.850223,3.709517,52.377821
115,0.228000,5608.709482,4.668798,0.857641,3.708651,51.406678
116,0.230000,5504.897892,4.710010,0.865057,3.707800,50.486648
117,0.232000,5461.643063,4.750667,0.872472,3.706962,50.103303
118,0.234000,5481.828650,4.791230,0.879885,3.706125,50.282197
119,0.236000,5530.850790,4.832039,0.887296,3.705283,50.716656
120,0.238000,5548.152721,4.873085,0.894706,3.704435,50.869994
121,0.240000,5548.152721,4.914186,0.902114,3.703587,50.869994
122,0.242000,5562.570997,4.955331,0.909521,3.702737,50.997776
123,0.244000,5663.498932,4.996893,0.916925,3.701878,51.892250
124,0.246000,5833.634592,5.039449,0.924328,3.700998,53.400077
125,0.248000,6047.025081,5.083414,0.931729,3.700087,55.291250
126,0.250000,6243.113639,5.128883,0.939128,3.699145,57.029084
127,0.252000,6424.783920,5.175737,0.946526,3.698173,58.639137
128,0.254000,6545.897441,5.223698,0.953921,3.697178,59.712505
129,0.256000,6646.825375,5.272467,0.961314,3.696165,60.606979
130,0.258000,6759.287931,5.322011,0.968706,3.695136,61.603678
131,0.260000,6868.866830,5.372362,0.976095,3.694089,62.574821
132,0.262000,6961.143799,5.423444,0.983482,3.693026,63.392625
133,0.264000,7044.769801,5.475161,0.990867,3.691949,64.133761
134,0.266000,7093.791941,5.527352,0.998250,3.690863,64.568219
135,0.268000,7102.442907,5.579740,1.005630,3.689771,64.644888
136,0.270000,6992.864007,5.631741,1.013009,3.688688,63.673746
137,0.272000,6840.030278,5.682759,1.020385,3.687625,62.319257
138,0.274000,6658.359996,5.732529,1.027759,3.686588,60.709204
139,0.276000,6491.107991,5.780999,1.035132,3.685579,59.226934
140,0.278000,6332.506952,5.828256,1.042502,3.684595,57.821332
141,0.280000,6127.767428,5.874161,1.049870,3.683639,56.006829
142,0.282000,5868.238455,5.918344,1.057236,3.682720,53.706753
143,0.284000,5559.687342,5.960425,1.064601,3.681845,50.972220
144,0.286000,5268.438161,6.000289,1.071964,3.681017,48.391024
145,0.288000,5078.116914,6.038370,1.079325,3.680227,46.704303
146,0.290000,4994.490911,6.075436,1.086685,3.679459,45.963167
147,0.292000,4951.236082,6.112027,1.094043,3.678700,45.579821
148,0.294000,4893.562977,6.148240,1.101399,3.677949,45.068694
149,0.296000,4804.169664,6.183904,1.108755,3.677210,44.276446
150,0.298000,4711.892696,6.218893,1.116108,3.676485,43.458641
151,0.300000,4634.034004,6.253250,1.123461,3.675773,42.768619
152,0.302000,4561.942622,6.287049,1.130811,3.675073,42.129709
153,0.304000,4515.804138,6.320407,1.138161,3.674382,41.720807
154,0.306000,4475.432964,6.353441,1.145509,3.673698,41.363017
155,0.308000,4388.923306,6.386003,1.152856,3.673024,40.596325
156,0.310000,4238.973233,6.417691,1.160201,3.672368,39.267393
157,0.312000,4077.488538,6.448230,1.167545,3.671737,37.836235
158,0.314000,3982.327915,6.477821,1.174888,3.671126,36.992874
159,0.316000,3999.629846,6.507121,1.182230,3.670521,37.146213
160,0.318000,4129.394333,6.536956,1.189570,3.669904,38.296250
161,0.320000,4334.133856,6.568014,1.196909,3.669261,40.110754
162,0.322000,4507.153172,6.600452,1.204247,3.668589,41.644137
163,0.324000,4610.964761,6.633899,1.211584,3.667895,42.564167
164,0.326000,4602.313796,6.667689,1.218919,3.667194,42.487498
165,0.328000,4596.546485,6.701420,1.226252,3.666494,42.436386
166,0.330000,4697.474419,6.735493,1.233585,3.665786,43.330859
167,0.332000,4850.308148,6.770490,1.240916,3.665058,44.685348
168,0.334000,4936.817806,6.806357,1.248245,3.664312,45.452040
169,0.336000,4931.050495,6.842512,1.255573,3.663559,45.400927
170,0.338000,4821.471595,6.878237,1.262899,3.662816,44.429784
171,0.340000,4639.801314,6.912889,1.270224,3.662095,42.819731
172,0.342000,4466.781998,6.946235,1.277548,3.661402,41.286348
173,0.344000,4337.017512,6.978466,1.284870,3.660732,40.136310
174,0.346000,4238.973233,7.009858,1.292191,3.660081,39.267393
175,0.348000,4129.394333,7.040484,1.299510,3.659446,38.296250
176,0.350000,3918.887499,7.069934,1.306828,3.658835,36.430634
177,0.352000,3642.056594,7.097596,1.314145,3.658263,33.977220
178,0.354000,3359.458378,7.123208,1.321461,3.657735,31.472694
179,0.356000,3071.092852,7.146727,1.328776,3.657251,28.917055
180,0.358000,2800.029258,7.168198,1.336090,3.656811,26.514755
181,0.360000,2586.638769,7.187895,1.343404,3.656409,24.623582
182,0.362000,2430.921384,7.206241,1.350716,3.656036,23.243537
183,0.364000,2269.436690,7.223425,1.358028,3.655688,21.812379
184,0.366000,2079.115443,7.239321,1.365339,3.655367,20.125657
185,0.368000,1891.677851,7.253835,1.372649,3.655076,18.464492
186,0.370000,1767.680675,7.267210,1.379959,3.654810,17.365567
187,0.372000,1712.891225,7.279930,1.387269,3.654557,16.879996
188,0.374000,1710.007569,7.292439,1.394577,3.654308,16.854439
189,0.376000,1721.542190,7.304978,1.401886,3.654060,16.956665
190,0.378000,1779.215296,7.317770,1.409194,3.653805,17.467793
191,0.380000,1851.306677,7.331035,1.416501,3.653541,18.106702
192,0.382000,1868.608609,7.344625,1.423808,3.653269,18.260041
193,0.384000,1891.677851,7.358362,1.431114,3.652995,18.464492
194,0.386000,1908.979782,7.372245,1.438420,3.652717,18.617830
195,0.388000,1966.652888,7.386401,1.445725,3.652433,19.128958
196,0.390000,2024.325993,7.400977,1.453030,3.652140,19.640086
197,0.392000,2064.697166,7.415910,1.460334,3.651840,19.997875
198,0.394000,2102.184685,7.431127,1.467637,3.651533,20.330108
199,0.396000,2168.508756,7.446720,1.474940,3.651219,20.917905
200,0.398000,2275.204000,7.462945,1.482242,3.650891,21.863492
201,0.400000,2373.248279,7.479915,1.489543,3.650546,22.732409
202,0.402000,2534.732974,7.497831,1.496844,3.650182,24.163567
203,0.404000,2704.868634,7.516955,1.504144,3.649792,25.671394
204,0.406000,2860.586018,7.537267,1.511443,3.649376,27.051439
205,0.408000,2967.281263,7.558534,1.518741,3.648939,27.997025
206,0.410000,3039.372644,7.580450,1.526039,3.648489,28.635935
207,0.412000,3094.162094,7.602827,1.533335,3.648028,29.121506
208,0.414000,3154.718855,7.625621,1.540631,3.647559,29.658191
209,0.416000,3143.184234,7.648592,1.547926,3.647086,29.555965
210,0.418000,3056.674576,7.671202,1.555219,3.646620,28.789273
211,0.420000,2941.328366,7.693073,1.562512,3.646170,27.767018
212,0.422000,2814.447534,7.714058,1.569804,3.645739,26.642537
213,0.424000,2644.311874,7.733958,1.577095,3.645332,25.134710
214,0.426000,2491.478145,7.752679,1.584385,3.644950,23.780221
215,0.428000,2338.644416,7.770284,1.591675,3.644591,22.425732
216,0.430000,2188.694343,7.786783,1.598964,3.644256,21.096800
217,0.432000,2021.442337,7.802126,1.606252,3.643947,19.614529
218,0.434000,1836.888401,7.816185,1.613540,3.643664,17.978920
219,0.436000,1692.705638,7.829045,1.620827,3.643408,16.701101
220,0.438000,1574.475772,7.840948,1.628113,3.643172,15.653289
221,0.440000,1493.733425,7.852126,1.635399,3.642951,14.937710
222,0.442000,1447.594941,7.862841,1.642685,3.642740,14.528808
223,0.444000,1410.107422,7.873250,1.649970,3.642536,14.196575
224,0.446000,1372.619904,7.883386,1.657255,3.642338,13.864342
225,0.448000,1358.201628,7.893332,1.664540,3.642144,13.736560
226,0.450000,1389.921835,7.903341,1.671824,3.641949,14.017680
227,0.452000,1490.849770,7.913833,1.679107,3.641743,14.912154
228,0.454000,1614.846946,7.925142,1.686391,3.641519,16.011078
229,0.456000,1764.797019,7.937449,1.693673,3.641275,17.340011
230,0.458000,1848.423022,7.950605,1.700956,3.641011,18.081146
231,0.460000,1845.539367,7.964054,1.708238,3.640742,18.055590
232,0.462000,1805.168193,7.977345,1.715519,3.640476,17.697800
233,0.464000,1813.819159,7.990520,1.722799,3.640212,17.774469
234,0.466000,1883.026885,8.003976,1.730080,3.639943,18.387823
235,0.468000,1986.838474,8.018062,1.737359,3.639659,19.307853
236,0.470000,2116.602961,8.032996,1.744638,3.639358,20.457890
237,0.472000,2246.367448,8.048874,1.751917,3.639036,21.607928
238,0.474000,2355.946348,8.065621,1.759194,3.638695,22.579071
239,0.476000,2465.525248,8.083164,1.766471,3.638338,23.550213
240,0.478000,2583.755113,8.101534,1.773748,3.637962,24.598025
241,0.480000,2768.309050,8.121004,1.781023,3.637563,26.233634
242,0.482000,2958.630297,8.141835,1.788298,3.637134,27.920356
243,0.484000,3099.929405,8.163869,1.795572,3.636680,29.172619
244,0.486000,3122.998647,8.186498,1.802845,3.636212,29.377070
245,0.488000,3053.790921,8.208957,1.810117,3.635749,28.763717
246,0.490000,2926.910089,8.230700,1.817388,3.635300,27.639236
247,0.492000,2797.145603,8.251508,1.824658,3.634872,26.489198
248,0.494000,2713.519600,8.271537,1.831927,3.634460,25.748063
249,0.496000,2641.428218,8.290998,1.839196,3.634061,25.109153
250,0.498000,2566.453182,8.309923,1.846463,3.633673,24.444687
251,0.500000,2442.456005,8.328123,1.853730,3.633300,23.345762
252,0.502000,2237.716482,8.345127,1.860997,3.632954,21.531259
253,0.504000,2041.627924,8.360673,1.868262,3.632638,19.793424
254,0.506000,1891.677851,8.374960,1.875527,3.632350,18.464492
255,0.508000,1808.051848,8.388399,1.882792,3.632080,17.723356
256,0.510000,1741.727777,8.401291,1.890055,3.631822,17.135559
257,0.512000,1672.520051,8.413691,1.897319,3.631575,16.522206
258,0.514000,1554.290185,8.425409,1.904582,3.631342,15.474394
259,0.516000,1392.805491,8.436110,1.911844,3.631131,14.043236
260,0.518000,1271.691970,8.445785,1.919106,3.630942,12.969868
261,0.520000,1228.437141,8.454863,1.926368,3.630766,12.586522
262,0.522000,1260.157349,8.463898,1.933629,3.630591,12.867642
263,0.524000,1309.179488,8.473226,1.940890,3.630409,13.302101
264,0.526000,1340.899696,8.482847,1.948151,3.630221,13.583221
265,0.528000,1352.434317,8.492624,1.955411,3.630030,13.685447
266,0.530000,1338.016041,8.502390,1.962671,3.629839,13.557665
267,0.532000,1309.179488,8.511999,1.969931,3.629652,13.302101
268,0.534000,1300.528522,8.521471,1.977190,3.629467,13.225432
269,0.536000,1312.063143,8.530953,1.984449,3.629282,13.327657
270,0.538000,1349.550662,8.540612,1.991707,3.629093,13.659890
271,0.540000,1346.667006,8.550397,1.998965,3.628902,13.634334
272,0.542000,1317.830454,8.560066,2.006222,3.628713,13.378770
273,0.544000,1263.041004,8.569431,2.013480,3.628531,12.893199
274,0.546000,1257.273693,8.578576,2.020737,3.628353,12.842086
275,0.548000,1300.528522,8.587856,2.027993,3.628173,13.225432
276,0.550000,1415.874733,8.597711,2.035249,3.627980,14.247687
277,0.552000,1586.010393,8.608602,2.042505,3.627764,15.755514
278,0.554000,1701.356604,8.620527,2.049760,3.627527,16.777770
279,0.556000,1782.098951,8.633163,2.057015,3.627274,17.493349
280,0.558000,1744.611432,8.645955,2.064269,3.627017,17.161116
281,0.560000,1684.054672,8.658390,2.071523,3.626769,16.624432
282,0.562000,1635.032533,8.670428,2.078777,3.626528,16.189973
283,0.564000,1609.079635,8.682192,2.086029,3.626294,15.959966
284,0.566000,1562.941151,8.693694,2.093282,3.626066,15.551063
285,0.568000,1464.896872,8.704673,2.100534,3.625848,14.682146
286,0.570000,1312.063143,8.714742,2.107785,3.625650,13.327657
287,0.572000,1141.927483,8.723639,2.115036,3.625478,11.819830
288,0.574000,968.908167,8.731292,2.122287,3.625332,10.286447
289,0.576000,830.492715,8.737815,2.129538,3.625211,9.059740
290,0.578000,726.681125,8.743460,2.136788,3.625109,8.139710
291,0.580000,669.008020,8.748519,2.144038,3.625019,7.628582
292,0.582000,605.567605,8.753140,2.151288,3.624939,7.066342
293,0.584000,510.406981,8.757185,2.158538,3.624872,6.222981
294,0.586000,377.758839,8.760404,2.165787,3.624822,5.047387
295,0.588000,242.227042,8.762652,2.173037,3.624793,3.846237
296,0.590000,181.670281,8.764188,2.180287,3.624779,3.309552
297,0.592000,161.484694,8.765432,2.187536,3.624772,3.130658
298,0.594000,175.902971,8.766655,2.194786,3.624765,3.258440
299,0.596000,198.972213,8.768014,2.202035,3.624755,3.462891
300,0.598000,196.088558,8.769446,2.209285,3.624744,3.437334
301,0.600000,147.066418,8.770690,2.216534,3.624737,3.002876
302,0.602000,112.462555,8.771630,2.223784,3.624736,2.696199
303,0.604000,129.764487,8.772509,2.231033,3.624737,2.849537
304,0.606000,204.739523,8.773721,2.238283,3.624730,3.514004
305,0.608000,294.132836,8.775529,2.245532,3.624711,4.306252
306,0.610000,331.620355,8.777797,2.252782,3.624681,4.638485
307,0.612000,291.249181,8.780055,2.260031,3.624652,4.280695
308,0.614000,233.576076,8.781957,2.267280,3.624631,3.769568
309,0.616000,201.855868,8.783536,2.274529,3.624616,3.488447
310,0.618000,227.808765,8.785093,2.281779,3.624602,3.718455
311,0.620000,340.271321,8.787152,2.289028,3.624578,4.715154
312,0.622000,464.268497,8.790068,2.296277,3.624534,5.814079
313,0.624000,579.614707,8.793852,2.303526,3.624472,6.836334
314,0.626000,617.102226,8.798189,2.310775,3.624398,7.168567
315,0.628000,640.171468,8.802746,2.318023,3.624319,7.373019
316,0.630000,692.077262,8.807574,2.325272,3.624235,7.833034
317,0.632000,761.284989,8.812842,2.332520,3.624141,8.446387
318,0.634000,850.678302,8.818684,2.339769,3.624034,9.238635
319,0.636000,905.467752,8.825048,2.347017,3.623916,9.724206
320,0.638000,905.467752,8.831610,2.354264,3.623794,9.724206
321,0.640000,833.376370,8.837912,2.361512,3.623678,9.085297
322,0.642000,715.146504,8.843523,2.368759,3.623576,8.037485
323,0.644000,619.985881,8.848361,2.376006,3.623491,7.194124
324,0.646000,582.498362,8.852718,2.383253,3.623417,6.861891
325,0.648000,565.196431,8.856876,2.390500,3.623346,6.708552
326,0.650000,570.963741,8.860993,2.397746,3.623277,6.759665
327,0.652000,547.894499,8.865047,2.404993,3.623209,6.555214
328,0.654000,501.756015,8.868850,2.412239,3.623147,6.146312
329,0.656000,415.246357,8.872172,2.419485,3.623095,5.379620
330,0.658000,328.736700,8.874868,2.426732,3.623056,4.612928
331,0.660000,262.412629,8.877010,2.433978,3.623029,4.025131
332,0.662000,256.645318,8.878890,2.441224,3.623008,3.974019
333,0.664000,253.761663,8.880739,2.448470,3.622988,3.948462
334,0.666000,245.110697,8.882547,2.455716,3.622969,3.871793
335,0.668000,190.321247,8.884124,2.462962,3.622954,3.386222
336,0.670000,144.182763,8.885336,2.470207,3.622947,2.977319
337,0.672000,129.764487,8.886329,2.477453,3.622946,2.849537
338,0.674000,178.786626,8.887447,2.484699,3.622941,3.283996
339,0.676000,230.692421,8.888930,2.491945,3.622929,3.744011
340,0.678000,308.551113,8.890884,2.499191,3.622906,4.434034
341,0.680000,366.224218,8.893328,2.506437,3.622873,4.945161
342,0.682000,392.177115,8.896076,2.513682,3.622833,5.175169
343,0.684000,409.479047,8.898980,2.520928,3.622790,5.328507
344,0.686000,415.246357,8.901968,2.528174,3.622745,5.379620
345,0.688000,435.431944,8.905050,2.535419,3.622698,5.558515
346,0.690000,446.966565,8.908246,2.542664,3.622649,5.660740
347,0.692000,472.919463,8.911579,2.549910,3.622596,5.890748
348,0.694000,490.221394,8.915068,2.557155,3.622541,6.044086
349,0.696000,501.756015,8.918661,2.564400,3.622483,6.146312
350,0.698000,516.174291,8.922349,2.571645,3.622423,6.274094
351,0.700000,588.265673,8.926349,2.578889,3.622356,6.913003
352,0.702000,692.077262,8.930987,2.586134,3.622275,7.833034
353,0.704000,818.958094,8.936461,2.593379,3.622176,8.957515
354,0.706000,911.235062,8.942728,2.600623,3.622061,9.775319
355,0.708000,991.977409,8.949621,2.607867,3.621931,10.490898
356,0.710000,1015.046652,8.956890,2.615111,3.621794,10.695349
357,0.712000,997.744720,8.964180,2.622354,3.621656,10.542011
358,0.714000,940.071615,8.971198,2.629597,3.621524,10.030883
359,0.716000,942.955270,8.978017,2.636840,3.621396,10.056439
360,0.718000,986.210099,8.985003,2.644083,3.621265,10.439785
361,0.720000,989.093754,8.992156,2.651325,3.621130,10.465342
362,0.722000,919.886028,8.999069,2.658567,3.621000,9.851988
363,0.724000,816.074439,9.005355,2.665809,3.620884,8.931958
364,0.726000,715.146504,9.010899,2.673051,3.620784,8.037485
365,0.728000,674.775331,9.015931,2.680292,3.620694,7.679695
366,0.730000,648.822433,9.020724,2.687534,3.620610,7.449688
367,0.732000,631.520502,9.025359,2.694775,3.620530,7.296349
368,0.734000,594.032983,9.029796,2.702016,3.620454,6.964116
369,0.736000,495.988705,9.033743,2.709257,3.620388,6.095199
370,0.738000,371.991528,9.036885,2.716497,3.620340,4.996274
371,0.740000,247.994352,9.039130,2.723738,3.620311,3.897349
372,0.742000,198.972213,9.040748,2.730979,3.620295,3.462891
373,0.744000,201.855868,9.042199,2.738219,3.620284,3.488447
374,0.746000,242.227042,9.043807,2.745460,3.620268,3.846237
375,0.748000,268.179939,9.045655,2.752700,3.620248,4.076244
376,0.750000,245.110697,9.047513,2.759941,3.620228,3.871793
377,0.752000,187.437592,9.049079,2.767181,3.620213,3.360665
378,0.754000,155.717384,9.050321,2.774422,3.620206,3.079545
379,0.756000,175.902971,9.051522,2.781662,3.620200,3.258440
380,0.758000,253.761663,9.053077,2.788902,3.620186,3.948462
381,0.760000,317.202078,9.055144,2.796143,3.620161,4.510703
382,0.762000,340.271321,9.057524,2.803383,3.620129,4.715154
383,0.764000,273.947250,9.059748,2.810623,3.620100,4.127357
384,0.766000,204.739523,9.061481,2.817863,3.620082,3.514004
385,0.768000,141.299108,9.062733,2.825104,3.620075,2.951763
386,0.770000,167.252005,9.063850,2.832344,3.620070,3.181771
387,0.772000,273.947250,9.065447,2.839584,3.620056,4.127357
388,0.774000,386.409805,9.067838,2.846824,3.620024,5.124056
389,0.776000,452.733876,9.070876,2.854064,3.619977,5.711853
390,0.778000,432.548289,9.074080,2.861304,3.619928,5.532958
391,0.780000,400.828081,9.077097,2.868544,3.619882,5.251838
392,0.782000,409.479047,9.080030,2.875783,3.619838,5.328507
393,0.784000,461.384842,9.083183,2.883023,3.619790,5.788522
394,0.786000,542.127189,9.086815,2.890262,3.619731,6.504101
395,0.788000,576.731052,9.090865,2.897502,3.619663,6.810778
396,0.790000,550.778155,9.094946,2.904741,3.619594,6.580770
397,0.792000,487.337739,9.098704,2.911980,3.619533,6.018530
398,0.794000,371.991528,9.101814,2.919219,3.619485,4.996274
399,0.796000,285.481871,9.104194,2.926458,3.619453,4.229583
400,0.798000,262.412629,9.106177,2.933697,3.619430,4.025131
401,0.800000,317.202078,9.108275,2.940936,3.619404,4.510703
402,0.802000,348.922286,9.110686,2.948175,3.619372,4.791823
403,0.804000,311.434768,9.113076,2.955413,3.619340,4.459590
404,0.806000,196.088558,9.114913,2.962652,3.619320,3.437334
405,0.808000,28.836552,9.115727,2.969891,3.619322,1.955064
406,0.810000,-63.440416,9.115601,2.977129,3.619344,1.137259

[Raw Data]

Point ID,Time [ms],Force [N],Voltage Ch1 [mV]
1,-3.884000,162.926522,1.443936
2,-3.882000,154.275556,1.367267
3,-3.880000,160.042867,1.418380
4,-3.878000,180.228454,1.597274
5,-3.876000,185.995764,1.648387
6,-3.874000,168.693833,1.495049
7,-3.872000,154.275556,1.367267
8,-3.870000,154.275556,1.367267
9,-3.868000,171.577488,1.520605
10,-3.866000,177.344799,1.571718
11,-3.864000,177.344799,1.571718
12,-3.862000,162.926522,1.443936
13,-3.860000,165.810177,1.469492
14,-3.858000,160.042867,1.418380
15,-3.856000,171.577488,1.520605
16,-3.854000,174.461143,1.546162
17,-3.852000,174.461143,1.546162
18,-3.850000,145.624591,1.290598
19,-3.848000,134.089970,1.188372
20,-3.846000,154.275556,1.367267
21,-3.844000,183.112109,1.622831
22,-3.842000,203.297696,1.801725
23,-3.840000,197.530385,1.750613
24,-3.838000,162.926522,1.443936
25,-3.836000,136.973625,1.213929
26,-3.834000,131.206314,1.162816
27,-3.832000,160.042867,1.418380
28,-3.830000,180.228454,1.597274
29,-3.828000,188.879420,1.673944
30,-3.826000,171.577488,1.520605
31,-3.824000,154.275556,1.367267
32,-3.822000,151.391901,1.341710
33,-3.820000,162.926522,1.443936
34,-3.818000,174.461143,1.546162
35,-3.816000,188.879420,1.673944
36,-3.814000,171.577488,1.520605
37,-3.812000,157.159212,1.392823
38,-3.810000,151.391901,1.341710
39,-3.808000,160.042867,1.418380
40,-3.806000,177.344799,1.571718
41,-3.804000,185.995764,1.648387
42,-3.802000,185.995764,1.648387
43,-3.800000,174.461143,1.546162
44,-3.798000,168.693833,1.495049
45,-3.796000,162.926522,1.443936
46,-3.794000,168.693833,1.495049
47,-3.792000,183.112109,1.622831
48,-3.790000,183.112109,1.622831
49,-3.788000,180.228454,1.597274
50,-3.786000,174.461143,1.546162
51,-3.784000,154.275556,1.367267
52,-3.782000,148.508246,1.316154
53,-3.780000,171.577488,1.520605
54,-3.778000,194.646730,1.725056
55,-3.776000,185.995764,1.648387
56,-3.774000,162.926522,1.443936
57,-3.772000,148.508246,1.316154
58,-3.770000,154.275556,1.367267
59,-3.768000,171.577488,1.520605
60,-3.766000,183.112109,1.622831
61,-3.764000,180.228454,1.597274
62,-3.762000,160.042867,1.418380
63,-3.760000,151.391901,1.341710
64,-3.758000,160.042867,1.418380
65,-3.756000,180.228454,1.597274
66,-3.754000,188.879420,1.673944
67,-3.752000,191.763075,1.699500
68,-3.750000,168.693833,1.495049
69,-3.748000,160.042867,1.418380
70,-3.746000,160.042867,1.418380
71,-3.744000,174.461143,1.546162
72,-3.742000,183.112109,1.622831
73,-3.740000,191.763075,1.699500
74,-3.738000,177.344799,1.571718
75,-3.736000,151.391901,1.341710
76,-3.734000,145.624591,1.290598
77,-3.732000,154.275556,1.367267
78,-3.730000,183.112109,1.622831
79,-3.728000,200.414041,1.776169
80,-3.726000,209.065006,1.852838
81,-3.724000,171.577488,1.520605
82,-3.722000,145.624591,1.290598
83,-3.720000,136.973625,1.213929
84,-3.718000,154.275556,1.367267
85,-3.716000,168.693833,1.495049
86,-3.714000,183.112109,1.622831
87,-3.712000,168.693833,1.495049
88,-3.710000,154.275556,1.367267
89,-3.708000,145.624591,1.290598
90,-3.706000,165.810177,1.469492
91,-3.704000,183.112109,1.622831
92,-3.702000,183.112109,1.622831
93,-3.700000,162.926522,1.443936
94,-3.698000,142.740935,1.265041
95,-3.696000,154.275556,1.367267
96,-3.694000,165.810177,1.469492
97,-3.692000,191.763075,1.699500
98,-3.690000,200.414041,1.776169
99,-3.688000,191.763075,1.699500
100,-3.686000,171.577488,1.520605
101,-3.684000,151.391901,1.341710
102,-3.682000,142.740935,1.265041
103,-3.680000,151.391901,1.341710
104,-3.678000,171.577488,1.520605
105,-3.676000,171.577488,1.520605
106,-3.674000,183.112109,1.622831
107,-3.672000,168.693833,1.495049
108,-3.670000,151.391901,1.341710
109,-3.668000,154.275556,1.367267
110,-3.666000,168.693833,1.495049
111,-3.664000,183.112109,1.622831
112,-3.662000,177.344799,1.571718
113,-3.660000,168.693833,1.495049
114,-3.658000,171.577488,1.520605
115,-3.656000,171.577488,1.520605
116,-3.654000,177.344799,1.571718
117,-3.652000,165.810177,1.469492
118,-3.650000,162.926522,1.443936
119,-3.648000,160.042867,1.418380
120,-3.646000,165.810177,1.469492
121,-3.644000,174.461143,1.546162
122,-3.642000,160.042867,1.418380
123,-3.640000,162.926522,1.443936
124,-3.638000,157.159212,1.392823
125,-3.636000,168.693833,1.495049
126,-3.634000,165.810177,1.469492
127,-3.632000,171.577488,1.520605
128,-3.630000,180.228454,1.597274
129,-3.628000,171.577488,1.520605
130,-3.626000,168.693833,1.495049
131,-3.624000,154.275556,1.367267
132,-3.622000,148.508246,1.316154
133,-3.620000,165.810177,1.469492
134,-3.618000,162.926522,1.443936
135,-3.616000,165.810177,1.469492
136,-3.614000,174.461143,1.546162
137,-3.612000,168.693833,1.495049
138,-3.610000,160.042867,1.418380
139,-3.608000,157.159212,1.392823
140,-3.606000,151.391901,1.341710
141,-3.604000,162.926522,1.443936
142,-3.602000,185.995764,1.648387
143,-3.600000,200.414041,1.776169
144,-3.598000,188.879420,1.673944
145,-3.596000,157.159212,1.392823
146,-3.594000,145.624591,1.290598
147,-3.592000,145.624591,1.290598
148,-3.590000,160.042867,1.418380
149,-3.588000,168.693833,1.495049
150,-3.586000,174.461143,1.546162
151,-3.584000,174.461143,1.546162
152,-3.582000,162.926522,1.443936
153,-3.580000,171.577488,1.520605
154,-3.578000,162.926522,1.443936
155,-3.576000,174.461143,1.546162
156,-3.574000,168.693833,1.495049
157,-3.572000,177.344799,1.571718
158,-3.570000,162.926522,1.443936
159,-3.568000,157.159212,1.392823
160,-3.566000,171.577488,1.520605
161,-3.564000,183.112109,1.622831
162,-3.562000,174.461143,1.546162
163,-3.560000,162.926522,1.443936
164,-3.558000,157.159212,1.392823
165,-3.556000,160.042867,1.418380
166,-3.554000,185.995764,1.648387
167,-3.552000,197.530385,1.750613
168,-3.550000,191.763075,1.699500
169,-3.548000,171.577488,1.520605
170,-3.546000,151.391901,1.341710
171,-3.544000,157.159212,1.392823
172,-3.542000,180.228454,1.597274
173,-3.540000,197.530385,1.750613
174,-3.538000,177.344799,1.571718
175,-3.536000,148.508246,1.316154
176,-3.534000,139.857280,1.239485
177,-3.532000,151.391901,1.341710
178,-3.530000,177.344799,1.571718
179,-3.528000,185.995764,1.648387
180,-3.526000,180.228454,1.597274
181,-3.524000,160.042867,1.418380
182,-3.522000,160.042867,1.418380
183,-3.520000,168.693833,1.495049
184,-3.518000,174.461143,1.546162
185,-3.516000,180.228454,1.597274
186,-3.514000,177.344799,1.571718
187,-3.512000,154.275556,1.367267
188,-3.510000,157.159212,1.392823
189,-3.508000,154.275556,1.367267
190,-3.506000,171.577488,1.520605
191,-3.504000,177.344799,1.571718
192,-3.502000,185.995764,1.648387
193,-3.500000,171.577488,1.520605
194,-3.498000,160.042867,1.418380
195,-3.496000,145.624591,1.290598
196,-3.494000,157.159212,1.392823
197,-3.492000,180.228454,1.597274
198,-3.490000,188.879420,1.673944
199,-3.488000,180.228454,1.597274
200,-3.486000,151.391901,1.341710
201,-3.484000,142.740935,1.265041
202,-3.482000,157.159212,1.392823
203,-3.480000,180.228454,1.597274
204,-3.478000,191.763075,1.699500
205,-3.476000,197.530385,1.750613
206,-3.474000,174.461143,1.546162
207,-3.472000,151.391901,1.341710
208,-3.470000,139.857280,1.239485
209,-3.468000,145.624591,1.290598
210,-3.466000,162.926522,1.443936
211,-3.464000,183.112109,1.622831
212,-3.462000,188.879420,1.673944
213,-3.460000,165.810177,1.469492
214,-3.458000,145.624591,1.290598
215,-3.456000,154.275556,1.367267
216,-3.454000,185.995764,1.648387
217,-3.452000,209.065006,1.852838
218,-3.450000,197.530385,1.750613
219,-3.448000,157.159212,1.392823
220,-3.446000,142.740935,1.265041
221,-3.444000,142.740935,1.265041
222,-3.442000,162.926522,1.443936
223,-3.440000,183.112109,1.622831
224,-3.438000,191.763075,1.699500
225,-3.436000,171.577488,1.520605
226,-3.434000,157.159212,1.392823
227,-3.432000,148.508246,1.316154
228,-3.430000,157.159212,1.392823
229,-3.428000,191.763075,1.699500
230,-3.426000,200.414041,1.776169
231,-3.424000,191.763075,1.699500
232,-3.422000,157.159212,1.392823
233,-3.420000,134.089970,1.188372
234,-3.418000,151.391901,1.341710
235,-3.416000,191.763075,1.699500
236,-3.414000,203.297696,1.801725
237,-3.412000,183.112109,1.622831
238,-3.410000,142.740935,1.265041
239,-3.408000,128.322659,1.137259
240,-3.406000,145.624591,1.290598
241,-3.404000,171.577488,1.520605
242,-3.402000,177.344799,1.571718
243,-3.400000,180.228454,1.597274
244,-3.398000,162.926522,1.443936
245,-3.396000,145.624591,1.290598
246,-3.394000,157.159212,1.392823
247,-3.392000,177.344799,1.571718
248,-3.390000,194.646730,1.725056
249,-3.388000,188.879420,1.673944
250,-3.386000,183.112109,1.622831
251,-3.384000,165.810177,1.469492
252,-3.382000,148.508246,1.316154
253,-3.380000,142.740935,1.265041
254,-3.378000,180.228454,1.597274
255,-3.376000,197.530385,1.750613
256,-3.374000,185.995764,1.648387
257,-3.372000,151.391901,1.341710
258,-3.370000,125.439004,1.111703
259,-3.368000,139.857280,1.239485
260,-3.366000,168.693833,1.495049
261,-3.364000,185.995764,1.648387
262,-3.362000,203.297696,1.801725
263,-3.360000,174.461143,1.546162
264,-3.358000,157.159212,1.392823
265,-3.356000,134.089970,1.188372
266,-3.354000,154.275556,1.367267
267,-3.352000,165.810177,1.469492
268,-3.350000,174.461143,1.546162
269,-3.348000,180.228454,1.597274
270,-3.346000,165.810177,1.469492
271,-3.344000,168.693833,1.495049
272,-3.342000,160.042867,1.418380
273,-3.340000,174.461143,1.546162
274,-3.338000,174.461143,1.546162
275,-3.336000,174.461143,1.546162
276,-3.334000,168.693833,1.495049
277,-3.332000,160.042867,1.418380
278,-3.330000,168.693833,1.495049
279,-3.328000,174.461143,1.546162
280,-3.326000,180.228454,1.597274
281,-3.324000,168.693833,1.495049
282,-3.322000,174.461143,1.546162
283,-3.320000,162.926522,1.443936
284,-3.318000,165.810177,1.469492
285,-3.316000,177.344799,1.571718
286,-3.314000,174.461143,1.546162
287,-3.312000,168.693833,1.495049
288,-3.310000,154.275556,1.367267
289,-3.308000,157.159212,1.392823
290,-3.306000,160.042867,1.418380
291,-3.304000,162.926522,1.443936
292,-3.302000,165.810177,1.469492
293,-3.300000,154.275556,1.367267
294,-3.298000,157.159212,1.392823
295,-3.296000,165.810177,1.469492
296,-3.294000,180.228454,1.597274
297,-3.292000,177.344799,1.571718
298,-3.290000,168.693833,1.495049
299,-3.288000,168.693833,1.495049
300,-3.286000,168.693833,1.495049
301,-3.284000,160.042867,1.418380
302,-3.282000,171.577488,1.520605
303,-3.280000,160.042867,1.418380
304,-3.278000,171.577488,1.520605
305,-3.276000,162.926522,1.443936
306,-3.274000,165.810177,1.469492
307,-3.272000,151.391901,1.341710
308,-3.270000,154.275556,1.367267
309,-3.268000,177.344799,1.571718
310,-3.266000,191.763075,1.699500
311,-3.264000,174.461143,1.546162
312,-3.262000,160.042867,1.418380
313,-3.260000,165.810177,1.469492
314,-3.258000,165.810177,1.469492
315,-3.256000,165.810177,1.469492
316,-3.254000,177.344799,1.571718
317,-3.252000,183.112109,1.622831
318,-3.250000,183.112109,1.622831
319,-3.248000,171.577488,1.520605
320,-3.246000,165.810177,1.469492
321,-3.244000,165.810177,1.469492
322,-3.242000,171.577488,1.520605
323,-3.240000,171.577488,1.520605
324,-3.238000,174.461143,1.546162
325,-3.236000,171.577488,1.520605
326,-3.234000,174.461143,1.546162
327,-3.232000,168.693833,1.495049
328,-3.230000,171.577488,1.520605
329,-3.228000,174.461143,1.546162
330,-3.226000,165.810177,1.469492
331,-3.224000,157.159212,1.392823
332,-3.222000,151.391901,1.341710
333,-3.220000,162.926522,1.443936
334,-3.218000,177.344799,1.571718
335,-3.216000,191.763075,1.699500
336,-3.214000,191.763075,1.699500
337,-3.212000,174.461143,1.546162
338,-3.210000,148.508246,1.316154
339,-3.208000,139.857280,1.239485
340,-3.206000,157.159212,1.392823
341,-3.204000,191.763075,1.699500
342,-3.202000,185.995764,1.648387
343,-3.200000,174.461143,1.546162
344,-3.198000,154.275556,1.367267
345,-3.196000,157.159212,1.392823
346,-3.194000,165.810177,1.469492
347,-3.192000,191.763075,1.699500
348,-3.190000,183.112109,1.622831
349,-3.188000,180.228454,1.597274
350,-3.186000,151.391901,1.341710
351,-3.184000,145.624591,1.290598
352,-3.182000,148.508246,1.316154
353,-3.180000,162.926522,1.443936
354,-3.178000,171.577488,1.520605
355,-3.176000,183.112109,1.622831
356,-3.174000,171.577488,1.520605
357,-3.172000,165.810177,1.469492
358,-3.170000,162.926522,1.443936
359,-3.168000,168.693833,1.495049
360,-3.166000,174.461143,1.546162
361,-3.164000,162.926522,1.443936
362,-3.162000,157.159212,1.392823
363,-3.160000,151.391901,1.341710
364,-3.158000,160.042867,1.418380
365,-3.156000,185.995764,1.648387
366,-3.154000,177.344799,1.571718
367,-3.152000,188.879420,1.673944
368,-3.150000,185.995764,1.648387
369,-3.148000,165.810177,1.469492
370,-3.146000,154.275556,1.367267
371,-3.144000,165.810177,1.469492
372,-3.142000,183.112109,1.622831
373,-3.140000,194.646730,1.725056
374,-3.138000,177.344799,1.571718
375,-3.136000,162.926522,1.443936
376,-3.134000,151.391901,1.341710
377,-3.132000,165.810177,1.469492
378,-3.130000,171.577488,1.520605
379,-3.128000,191.763075,1.699500
380,-3.126000,188.879420,1.673944
381,-3.124000,162.926522,1.443936
382,-3.122000,139.857280,1.239485
383,-3.120000,136.973625,1.213929
384,-3.118000,154.275556,1.367267
385,-3.116000,183.112109,1.622831
386,-3.114000,194.646730,1.725056
387,-3.112000,174.461143,1.546162
388,-3.110000,151.391901,1.341710
389,-3.108000,142.740935,1.265041
390,-3.106000,168.693833,1.495049
391,-3.104000,185.995764,1.648387
392,-3.102000,183.112109,1.622831
393,-3.100000,174.461143,1.546162
394,-3.098000,162.926522,1.443936
395,-3.096000,157.159212,1.392823
396,-3.094000,162.926522,1.443936
397,-3.092000,174.461143,1.546162
398,-3.090000,177.344799,1.571718
399,-3.088000,165.810177,1.469492
400,-3.086000,145.624591,1.290598
401,-3.084000,145.624591,1.290598
402,-3.082000,154.275556,1.367267
403,-3.080000,174.461143,1.546162
404,-3.078000,180.228454,1.597274
405,-3.076000,180.228454,1.597274
406,-3.074000,162.926522,1.443936
407,-3.072000,165.810177,1.469492
408,-3.070000,171.577488,1.520605
409,-3.068000,177.344799,1.571718
410,-3.066000,183.112109,1.622831
411,-3.064000,168.693833,1.495049
412,-3.062000,165.810177,1.469492
413,-3.060000,162.926522,1.443936
414,-3.058000,165.810177,1.469492
415,-3.056000,168.693833,1.495049
416,-3.054000,188.879420,1.673944
417,-3.052000,194.646730,1.725056
418,-3.050000,177.344799,1.571718
419,-3.048000,154.275556,1.367267
420,-3.046000,157.159212,1.392823
421,-3.044000,177.344799,1.571718
422,-3.042000,194.646730,1.725056
423,-3.040000,183.112109,1.622831
424,-3.038000,165.810177,1.469492
425,-3.036000,145.624591,1.290598
426,-3.034000,142.740935,1.265041
427,-3.032000,160.042867,1.418380
428,-3.030000,183.112109,1.622831
429,-3.028000,191.763075,1.699500
430,-3.026000,174.461143,1.546162
431,-3.024000,151.391901,1.341710
432,-3.022000,142.740935,1.265041
433,-3.020000,139.857280,1.239485
434,-3.018000,162.926522,1.443936
435,-3.016000,183.112109,1.622831
436,-3.014000,194.646730,1.725056
437,-3.012000,185.995764,1.648387
438,-3.010000,154.275556,1.367267
439,-3.008000,148.508246,1.316154
440,-3.006000,148.508246,1.316154
441,-3.004000,168.693833,1.495049
442,-3.002000,194.646730,1.725056
443,-3.000000,183.112109,1.622831
