Repository: osanstrong/npre432-lab1

File: L6D/N01-D-2024-T4-BW_1_Spec_1_Ch_1.csv (part 1 of 4)
[N01-D-2024-T4-BW]
[Specimen: 1]
[Channel: 1]

[Calculated Data]

Point ID,Time [ms],Force [N],Energy [J],Displacement [mm],Velocity [m/s],Voltage Ch1 [mV]
1,0.000000,-0.000000,0.000000,0.000000,3.802254,1.571718
2,0.002000,43.254828,0.000164,0.007605,3.802270,1.955064
3,0.004000,152.833728,0.000910,0.015209,3.802275,2.926207
4,0.006000,331.620354,0.002752,0.022814,3.802256,4.510703
5,0.008000,588.265673,0.006250,0.030418,3.802204,6.785222
6,0.010000,940.071614,0.012061,0.038022,3.802104,9.903101
7,0.012000,1335.132385,0.020711,0.045626,3.801945,13.404327
8,0.014000,1712.891224,0.032299,0.053230,3.801726,16.752214
9,0.016000,2038.744269,0.046561,0.060833,3.801452,19.640086
10,0.018000,2269.436690,0.062938,0.068436,3.801135,21.684597
11,0.020000,2402.084832,0.080694,0.076038,3.800789,22.860191
12,0.022000,2445.339660,0.099117,0.083639,3.800429,23.243537
13,0.024000,2364.597313,0.117396,0.091239,3.800072,22.527958
14,0.026000,2197.345308,0.134731,0.098839,3.799735,21.045687
15,0.028000,1923.398058,0.150388,0.106438,3.799432,18.617830
16,0.030000,1562.941151,0.163634,0.114037,3.799179,15.423281
17,0.032000,1147.694793,0.173932,0.121635,3.798986,11.743161
18,0.034000,781.470575,0.181261,0.129233,3.798855,8.497500
19,0.036000,547.894499,0.186311,0.136831,3.798771,6.427432
20,0.038000,495.988704,0.190276,0.144428,3.798709,5.967417
21,0.040000,611.334915,0.194483,0.152026,3.798641,6.989673
22,0.042000,873.747543,0.200124,0.159623,3.798545,9.315304
23,0.044000,1173.647691,0.207901,0.167220,3.798404,11.973169
24,0.046000,1470.664182,0.217945,0.174816,3.798217,14.605477
25,0.048000,1698.472948,0.229981,0.182413,3.797989,16.624432
26,0.050000,1888.794195,0.243605,0.190008,3.797727,18.311153
27,0.052000,2018.558682,0.258444,0.197603,3.797441,19.461191
28,0.054000,2079.115442,0.274004,0.205198,3.797140,19.997875
29,0.056000,2027.209648,0.289595,0.212792,3.796838,19.537860
30,0.058000,1839.772056,0.304277,0.220385,3.796555,17.876695
31,0.060000,1554.290185,0.317163,0.227978,3.796309,15.346612
32,0.062000,1234.204451,0.327748,0.235571,3.796111,12.509853
33,0.064000,954.489891,0.336057,0.243163,3.795959,10.030883
34,0.066000,772.819609,0.342613,0.250755,3.795844,8.420830
35,0.068000,726.681125,0.348305,0.258346,3.795746,8.011928
36,0.070000,810.307128,0.354139,0.265937,3.795645,8.753064
37,0.072000,1020.813962,0.361089,0.273529,3.795521,10.618680
38,0.074000,1358.201627,0.370119,0.281120,3.795355,13.608778
39,0.076000,1759.029708,0.381949,0.288710,3.795131,17.161116
40,0.078000,2208.879929,0.397007,0.296300,3.794840,21.147913
41,0.080000,2707.752289,0.415664,0.303889,3.794474,25.569168
42,0.082000,3229.693891,0.438192,0.311478,3.794029,30.194875
43,0.084000,3757.402804,0.464700,0.319065,3.793502,34.871694
44,0.086000,4250.507854,0.495075,0.326652,3.792895,39.241837
45,0.088000,4703.241729,0.529032,0.334237,3.792214,43.254190
46,0.090000,5034.862084,0.565958,0.341821,3.791472,46.193175
47,0.092000,5228.066987,0.604865,0.349403,3.790688,47.905453
48,0.094000,5254.019884,0.644595,0.356983,3.789887,48.135460
49,0.096000,5147.324640,0.684011,0.364562,3.789093,47.189874
50,0.098000,4951.236082,0.722272,0.372140,3.788322,45.452040
51,0.100000,4726.310972,0.758930,0.379716,3.787584,43.458641
52,0.102000,4544.640690,0.794041,0.387290,3.786879,41.848589
53,0.104000,4403.341582,0.827923,0.394863,3.786198,40.596325
54,0.106000,4319.715580,0.860947,0.402435,3.785535,39.855190
55,0.108000,4270.693440,0.893464,0.410005,3.784882,39.420732
56,0.110000,4279.344406,0.925822,0.417574,3.784233,39.497401
57,0.112000,4383.155996,0.958600,0.425142,3.783574,40.417431
58,0.114000,4599.430140,0.992583,0.432709,3.782891,42.334160
59,0.116000,4919.515874,1.028589,0.440274,3.782166,45.170919
60,0.118000,5271.321816,1.067128,0.447837,3.781388,48.288799
61,0.120000,5522.199823,1.107938,0.455399,3.780563,50.512205
62,0.122000,5628.895068,1.150091,0.462959,3.779710,51.457791
63,0.124000,5588.523894,1.192484,0.470518,3.778851,51.100002
64,0.126000,5438.573821,1.234150,0.478075,3.778008,49.771069
65,0.128000,5216.532366,1.274400,0.485630,3.777194,47.803227
66,0.130000,4985.839945,1.312933,0.493184,3.776415,45.758716
67,0.132000,4737.845593,1.349650,0.500736,3.775674,43.560867
68,0.134000,4492.734895,1.384499,0.508286,3.774971,41.388574
69,0.136000,4273.577096,1.417588,0.515836,3.774304,39.446288
70,0.138000,4117.859712,1.449258,0.523384,3.773667,38.066243
71,0.140000,4077.488538,1.480182,0.530930,3.773045,37.708453
72,0.142000,4161.114540,1.511264,0.538476,3.772420,38.449589
73,0.144000,4391.806961,1.543526,0.546020,3.771771,40.494100
74,0.146000,4709.009040,1.577849,0.553563,3.771078,43.305303
75,0.148000,5049.280361,1.614644,0.561104,3.770334,46.320957
76,0.150000,5375.133405,1.653944,0.568644,3.769538,49.208829
77,0.152000,5703.870105,1.695701,0.576182,3.768690,52.122257
78,0.154000,6009.537562,1.739840,0.583719,3.767793,54.831235
79,0.156000,6306.554054,1.786239,0.591254,3.766849,57.463543
80,0.158000,6574.733994,1.834754,0.598786,3.765861,59.840287
81,0.160000,6802.542759,1.885124,0.606317,3.764833,61.859242
82,0.162000,6949.609177,1.936891,0.613846,3.763777,63.162618
83,0.164000,6992.864006,1.989360,0.621372,3.762705,63.545964
84,0.166000,6926.539935,2.041727,0.628896,3.761635,62.958167
85,0.168000,6779.473517,2.093277,0.636419,3.760582,61.654791
86,0.170000,6643.941720,2.143750,0.643939,3.759551,60.453640
87,0.172000,6514.177233,2.193212,0.651457,3.758541,59.303603
88,0.174000,6424.783920,2.241838,0.658973,3.757548,58.511355
89,0.176000,6326.739641,2.289746,0.666487,3.756570,57.642438
90,0.178000,6266.182881,2.337046,0.673999,3.755604,57.105753
91,0.180000,6225.811707,2.383955,0.681509,3.754646,56.747964
92,0.182000,6231.579018,2.430722,0.689018,3.753691,56.799077
93,0.184000,6292.135778,2.477726,0.696524,3.752730,57.335761
94,0.186000,6421.900265,2.525432,0.704029,3.751755,58.485798
95,0.188000,6597.803236,2.574273,0.711531,3.750756,60.044738
96,0.190000,6779.473517,2.624440,0.719032,3.749728,61.654791
97,0.192000,6877.517796,2.675643,0.726530,3.748679,62.523708
98,0.194000,6860.215864,2.727134,0.734026,3.747624,62.370370
99,0.196000,6710.265791,2.777984,0.741521,3.746581,61.041437
100,0.198000,6479.573370,2.827395,0.749013,3.745569,58.996926
101,0.200000,6185.440533,2.874826,0.756503,3.744597,56.390174
102,0.202000,5888.424042,2.920033,0.763991,3.743672,53.757866
103,0.204000,5620.244102,2.963112,0.771478,3.742791,51.381122
104,0.206000,5398.202647,3.004348,0.778962,3.741948,49.413280
105,0.208000,5228.066987,3.044106,0.786445,3.741136,47.905453
106,0.210000,5078.116913,3.082659,0.793927,3.740349,46.576521
107,0.212000,4994.490911,3.120330,0.801407,3.739581,45.835385
108,0.214000,5026.211119,3.157800,0.808885,3.738816,46.116506
109,0.216000,5196.346779,3.196016,0.816362,3.738036,47.624333
110,0.218000,5435.690166,3.235754,0.823837,3.737223,49.745513
111,0.220000,5721.172036,3.277445,0.831311,3.736370,52.275596
112,0.222000,5977.817355,3.321152,0.838783,3.735474,54.550114
113,0.224000,6214.277086,3.366689,0.846253,3.734539,56.645738
114,0.226000,6387.296402,3.413744,0.853721,3.733573,58.179122
115,0.228000,6482.457025,3.461788,0.861187,3.732585,59.022483
116,0.230000,6517.060888,3.510303,0.868651,3.731587,59.329159
117,0.232000,6534.362820,3.558999,0.876113,3.730585,59.482498
118,0.234000,6522.828199,3.607703,0.883574,3.729583,59.380272
119,0.236000,6496.875302,3.656255,0.891032,3.728584,59.150265
120,0.238000,6424.783920,3.704428,0.898488,3.727592,58.511355
121,0.240000,6312.321365,3.751901,0.905942,3.726615,57.514656
122,0.242000,6182.556878,3.798458,0.913394,3.725657,56.364618
123,0.244000,6055.676047,3.844048,0.920845,3.724719,55.240137
124,0.246000,5920.144249,3.888649,0.928293,3.723801,54.038987
125,0.248000,5824.983626,3.932381,0.935740,3.722902,53.195626
126,0.250000,5801.914384,3.975661,0.943185,3.722011,52.991175
127,0.252000,5810.565349,4.018878,0.950628,3.721122,53.067844
128,0.254000,5819.216315,4.062148,0.958069,3.720232,53.144513
129,0.256000,5807.681694,4.105398,0.965509,3.719341,53.042287
130,0.258000,5781.728797,4.148498,0.972947,3.718454,52.812280
131,0.260000,5755.775900,4.191394,0.980383,3.717571,52.582272
132,0.262000,5752.892244,4.234174,0.987817,3.716690,52.556716
133,0.264000,5773.077831,4.277007,0.995250,3.715807,52.735611
134,0.266000,5773.077831,4.319905,1.002680,3.714923,52.735611
135,0.268000,5732.706657,4.362643,1.010109,3.714042,52.377821
136,0.270000,5620.244102,4.404804,1.017537,3.713173,51.381122
137,0.272000,5441.457476,4.445873,1.024962,3.712327,49.796626
138,0.274000,5236.717953,4.485510,1.032386,3.711511,47.982122
139,0.276000,5049.280361,4.523682,1.039808,3.710726,46.320957
140,0.278000,4948.352427,4.560777,1.047229,3.709963,45.426483
141,0.280000,4905.097598,4.597329,1.054648,3.709212,45.043137
142,0.282000,4907.981253,4.633724,1.062066,3.708463,45.068694
143,0.284000,4902.213942,4.670102,1.069482,3.707715,45.017581
144,0.286000,4905.097598,4.706461,1.076896,3.706967,45.043137
145,0.288000,4945.468771,4.742973,1.084310,3.706216,45.400927
146,0.290000,5046.396705,4.780001,1.091721,3.705454,46.295400
147,0.292000,5210.765055,4.818004,1.099131,3.704671,47.752115
148,0.294000,5369.366095,4.857196,1.106540,3.703862,49.157716
149,0.296000,5533.734444,4.897575,1.113947,3.703028,50.614430
150,0.298000,5637.546034,4.938937,1.121352,3.702174,51.534460
151,0.300000,5718.288381,4.980974,1.128756,3.701305,52.250039
152,0.302000,5784.612452,5.023544,1.136157,3.700424,52.837836
153,0.304000,5882.656731,5.066713,1.143557,3.699531,53.706753
154,0.306000,5969.166389,5.110554,1.150955,3.698623,54.473445
155,0.308000,6026.839494,5.154917,1.158352,3.697704,54.984573
156,0.310000,5995.119286,5.199365,1.165746,3.696782,54.703453
157,0.312000,5911.493284,5.243376,1.173139,3.695870,53.962317
158,0.314000,5810.565349,5.286694,1.180530,3.694972,53.067844
159,0.316000,5750.008589,5.329405,1.187919,3.694087,52.531160
160,0.318000,5706.753760,5.371722,1.195306,3.693210,52.147814
161,0.320000,5626.011413,5.413571,1.202692,3.692343,51.432235
162,0.322000,5525.083479,5.454740,1.210075,3.691490,50.537761
163,0.324000,5386.668026,5.495016,1.217458,3.690656,49.311054
164,0.326000,5271.321816,5.534347,1.224838,3.689841,48.288799
165,0.328000,5173.277537,5.572882,1.232217,3.689043,47.419882
166,0.330000,5104.069811,5.610791,1.239594,3.688259,46.806528
167,0.332000,5043.513050,5.648214,1.246970,3.687484,46.269844
168,0.334000,5014.676498,5.685300,1.254344,3.686717,46.014280
169,0.336000,4980.072634,5.722144,1.261717,3.685954,45.707603
170,0.338000,4954.119737,5.758757,1.269088,3.685196,45.477596
171,0.340000,4873.377390,5.794970,1.276458,3.684447,44.762017
172,0.342000,4755.147524,5.830442,1.283826,3.683713,43.714205
173,0.344000,4605.197451,5.864920,1.291193,3.683000,42.385273
174,0.346000,4437.945445,5.898223,1.298558,3.682312,40.903002
175,0.348000,4262.042475,5.930256,1.305922,3.681651,39.344062
176,0.350000,4106.325091,5.961063,1.313285,3.681015,37.964017
177,0.352000,3973.676949,5.990803,1.320646,3.680403,36.788423
178,0.354000,3872.749014,6.019678,1.328006,3.679808,35.893950
179,0.356000,3809.308599,6.047945,1.335365,3.679227,35.331709
180,0.358000,3751.635493,6.075761,1.342723,3.678654,34.820581
181,0.360000,3719.915286,6.103244,1.350080,3.678089,34.539461
182,0.362000,3722.798941,6.130617,1.357435,3.677526,34.565017
183,0.364000,3780.472046,6.158208,1.364790,3.676959,35.076145
184,0.366000,3858.330738,6.186294,1.372143,3.676381,35.766168
185,0.368000,3990.978880,6.215148,1.379495,3.675786,36.941762
186,0.370000,4089.023159,6.244846,1.386846,3.675173,37.810679
187,0.372000,4135.161643,6.275069,1.394196,3.674549,38.219581
188,0.374000,4129.394333,6.305435,1.401545,3.673922,38.168468
189,0.376000,4114.976056,6.335722,1.408892,3.673297,38.040686
190,0.378000,4120.743367,6.365971,1.416238,3.672672,38.091799
191,0.380000,4163.998196,6.396396,1.423582,3.672043,38.475145
192,0.382000,4189.951093,6.427069,1.430926,3.671409,38.705153
193,0.384000,4169.765506,6.457758,1.438268,3.670774,38.526258
194,0.386000,4114.976056,6.488167,1.445609,3.670145,38.040686
195,0.388000,4042.884675,6.518105,1.452949,3.669527,37.401777
196,0.390000,3959.258672,6.547467,1.460287,3.668920,36.660641
197,0.392000,3866.981704,6.576178,1.467624,3.668327,35.842837
198,0.394000,3757.402804,6.604145,1.474960,3.667750,34.871694
199,0.396000,3630.521973,6.631240,1.482295,3.667191,33.747213
200,0.398000,3518.059417,6.657453,1.489629,3.666652,32.750514
201,0.400000,3388.294931,6.682775,1.496962,3.666131,31.600476
202,0.402000,3221.042926,6.707004,1.504294,3.665633,30.118206
203,0.404000,3045.139955,6.729972,1.511625,3.665162,28.559266
204,0.406000,2857.702363,6.751606,1.518954,3.664720,26.898100
205,0.408000,2701.984979,6.771979,1.526283,3.664304,25.518055
206,0.410000,2583.755113,6.791347,1.533612,3.663910,24.470243
207,0.412000,2503.012766,6.809983,1.540939,3.663532,23.754664
208,0.414000,2433.805039,6.828069,1.548266,3.663165,23.141311
209,0.416000,2344.411726,6.845571,1.555592,3.662811,22.349063
210,0.418000,2269.436690,6.862470,1.562917,3.662469,21.684597
211,0.420000,2194.461653,6.878818,1.570242,3.662140,21.020131
212,0.422000,2116.602961,6.894605,1.577566,3.661822,20.330108
213,0.424000,2076.231787,6.909958,1.584889,3.661513,19.972319
214,0.426000,2035.860613,6.925014,1.592212,3.661211,19.614529
215,0.428000,1981.071164,6.939720,1.599534,3.660916,19.128958
216,0.430000,1940.699990,6.954077,1.606855,3.660629,18.771168
217,0.432000,1897.445161,6.968126,1.614176,3.660348,18.387823
218,0.434000,1862.841298,6.981890,1.621497,3.660074,18.081146
219,0.436000,1839.772056,6.995441,1.628817,3.659804,17.876695
220,0.438000,1828.237435,7.008865,1.636136,3.659536,17.774469
221,0.440000,1862.841298,7.022372,1.643455,3.659267,18.081146
222,0.442000,1917.630748,7.036205,1.650773,3.658991,18.566717
223,0.444000,2018.558682,7.050607,1.658091,3.658702,19.461191
224,0.446000,2119.486616,7.065746,1.665408,3.658398,20.355665
225,0.448000,2226.181861,7.081644,1.672724,3.658078,21.301251
226,0.450000,2364.597313,7.098436,1.680040,3.657738,22.527958
227,0.452000,2517.431042,7.116293,1.687355,3.657375,23.882446
228,0.454000,2687.566702,7.135328,1.694670,3.656988,25.390273
229,0.456000,2831.749465,7.155511,1.701983,3.656575,26.668093
230,0.458000,2918.259123,7.176535,1.709296,3.656145,27.434785
231,0.460000,2947.095676,7.197979,1.716608,3.655706,27.690349
232,0.462000,2926.910089,7.219451,1.723919,3.655266,27.511454
233,0.464000,2889.422571,7.240710,1.731229,3.654830,27.179221
234,0.466000,2825.982155,7.261598,1.738538,3.654402,26.616980
235,0.468000,2736.588842,7.281924,1.745846,3.653987,25.824732
236,0.470000,2629.893597,7.301532,1.753154,3.653586,24.879146
237,0.472000,2488.594489,7.320232,1.760461,3.653205,23.626883
238,0.474000,2321.342484,7.337803,1.767767,3.652848,22.144612
239,0.476000,2159.857790,7.354171,1.775072,3.652517,20.713454
240,0.478000,2027.209648,7.369464,1.782377,3.652209,19.537860
241,0.480000,1929.165369,7.383913,1.789681,3.651919,18.668943
242,0.482000,1888.794195,7.397855,1.796985,3.651640,18.311153
243,0.484000,1868.608608,7.411576,1.804288,3.651366,18.132259
244,0.486000,1883.026885,7.425274,1.811590,3.651092,18.260041
245,0.488000,1862.841298,7.438950,1.818892,3.650818,18.081146
246,0.490000,1851.306677,7.452509,1.826193,3.650547,17.978920
247,0.492000,1805.168193,7.465857,1.833494,3.650281,17.570018
248,0.494000,1767.680674,7.478898,1.840795,3.650021,17.237785
249,0.496000,1744.611432,7.491717,1.848094,3.649765,17.033334
250,0.498000,1724.425845,7.504378,1.855394,3.649513,16.854439
251,0.500000,1675.403706,7.516785,1.862692,3.649267,16.419981
252,0.502000,1611.963290,7.528782,1.869991,3.649029,15.857740
253,0.504000,1516.802667,7.540198,1.877288,3.648804,15.014379
254,0.506000,1456.245906,7.551046,1.884586,3.648591,14.477695
255,0.508000,1412.991077,7.561514,1.891883,3.648386,14.094349
256,0.510000,1395.689146,7.571761,1.899179,3.648186,13.941011
257,0.512000,1395.689146,7.581944,1.906476,3.647987,13.941011
258,0.514000,1459.129561,7.592358,1.913771,3.647783,14.503251
259,0.516000,1539.871909,7.603298,1.921067,3.647568,15.218830
260,0.518000,1620.614256,7.614826,1.928362,3.647340,15.934409
261,0.520000,1712.891224,7.626984,1.935656,3.647099,16.752214
262,0.522000,1799.400882,7.639793,1.942950,3.646844,17.518905
263,0.524000,1914.747093,7.653337,1.950243,3.646573,18.541161
264,0.526000,2044.511579,7.667774,1.957536,3.646283,19.691198
265,0.528000,2194.461653,7.683230,1.964829,3.645970,21.020131
266,0.530000,2344.411726,7.699778,1.972120,3.645635,22.349063
267,0.532000,2422.270418,7.717155,1.979411,3.645281,23.039086
268,0.534000,2430.921384,7.734845,1.986701,3.644921,23.115755
269,0.536000,2396.317521,7.752439,1.993991,3.644563,22.809078
270,0.538000,2332.877105,7.769674,2.001280,3.644213,22.246837
271,0.540000,2266.553034,7.786435,2.008568,3.643872,21.659040
272,0.542000,2208.879929,7.802742,2.015855,3.643542,21.147913
273,0.544000,2139.672203,7.818585,2.023142,3.643221,20.534559
274,0.546000,2035.860613,7.833797,2.030428,3.642914,19.614529
275,0.548000,1914.747093,7.848188,2.037713,3.642624,18.541161
276,0.550000,1802.284537,7.861727,2.044998,3.642353,17.544462
277,0.552000,1738.844122,7.874625,2.052283,3.642095,16.982221
278,0.554000,1707.123914,7.887175,2.059567,3.641845,16.701101
279,0.556000,1692.705637,7.899556,2.066850,3.641599,16.573319
280,0.558000,1652.334464,7.911737,2.074133,3.641357,16.215529
281,0.560000,1632.148877,7.923697,2.081416,3.641119,16.036635
282,0.562000,1571.592117,7.935362,2.088698,3.640888,15.499951
283,0.564000,1522.569977,7.946627,2.095979,3.640666,15.065492
284,0.566000,1479.315148,7.957555,2.103260,3.640450,14.682146
285,0.568000,1407.223767,7.968063,2.110541,3.640244,14.043236
286,0.570000,1312.063143,7.977962,2.117821,3.640051,13.199875
287,0.572000,1190.949622,7.987073,2.125101,3.639875,12.126507
288,0.574000,1081.370722,7.995344,2.132381,3.639716,11.155364
289,0.576000,994.861064,8.002900,2.139660,3.639573,10.388673
290,0.578000,954.489891,8.009995,2.146939,3.639441,10.030883
291,0.580000,948.722580,8.016922,2.154218,3.639311,9.979770
292,0.582000,951.606235,8.023837,2.161496,3.639182,10.005327
293,0.584000,966.024512,8.030816,2.168775,3.639052,10.133109
294,0.586000,983.326443,8.037910,2.176053,3.638919,10.286447
295,0.588000,1017.930306,8.045192,2.183330,3.638782,10.593124
296,0.590000,1043.883204,8.052694,2.190608,3.638640,10.823131
297,0.592000,1095.788999,8.060480,2.197885,3.638492,11.283146
298,0.594000,1130.392862,8.068579,2.205162,3.638338,11.589823
299,0.596000,1133.276517,8.076815,2.212438,3.638180,11.615379
300,0.598000,1147.694793,8.085114,2.219714,3.638021,11.743161
301,0.600000,1144.811138,8.093454,2.226990,3.637861,11.717605
302,0.602000,1156.345759,8.101825,2.234266,3.637701,11.819830
303,0.604000,1182.298656,8.110332,2.241541,3.637537,12.049838
304,0.606000,1196.716933,8.118985,2.248816,3.637371,12.177620
305,0.608000,1211.135209,8.127743,2.256091,3.637202,12.305402
306,0.610000,1202.484243,8.136522,2.263365,3.637033,12.228733
307,0.612000,1176.531346,8.145174,2.270639,3.636866,11.998725
308,0.614000,1170.764035,8.153711,2.277912,3.636702,11.947612
309,0.616000,1147.694793,8.162142,2.285186,3.636540,11.743161
310,0.618000,1124.625551,8.170405,2.292458,3.636382,11.538710
311,0.620000,1095.788999,8.178480,2.299731,3.636228,11.283146
312,0.622000,1017.930306,8.186165,2.307003,3.636082,10.593124
313,0.624000,925.653338,8.193232,2.314275,3.635950,9.775319
314,0.626000,839.143680,8.199649,2.321547,3.635831,9.008627
315,0.628000,793.005196,8.205583,2.328819,3.635723,8.599725
316,0.630000,741.099401,8.211161,2.336090,3.635623,8.139710
317,0.632000,689.193607,8.216360,2.343361,3.635530,7.679695
318,0.634000,605.567604,8.221068,2.350632,3.635448,6.938560
319,0.636000,516.174291,8.225146,2.357903,3.635380,6.146312
320,0.638000,455.617531,8.228678,2.365174,3.635324,5.609628
321,0.640000,403.711736,8.231802,2.372444,3.635276,5.149613
322,0.642000,374.875183,8.234633,2.379715,3.635235,4.894049
323,0.644000,363.340562,8.237316,2.386985,3.635197,4.791823
324,0.646000,360.456907,8.239947,2.394256,3.635160,4.766267
325,0.648000,343.154976,8.242505,2.401526,3.635124,4.612928
326,0.650000,346.038631,8.245010,2.408796,3.635090,4.638485
327,0.652000,386.409804,8.247673,2.416066,3.635052,4.996274
328,0.654000,409.479047,8.250566,2.423336,3.635010,5.200725
329,0.656000,449.850220,8.253690,2.430606,3.634962,5.558515
330,0.658000,467.152152,8.257023,2.437876,3.634910,5.711853
331,0.660000,455.617531,8.260377,2.445146,3.634857,5.609628
332,0.662000,449.850220,8.263668,2.452416,3.634806,5.558515
333,0.664000,452.733875,8.266949,2.459685,3.634755,5.584071
334,0.666000,426.780978,8.270146,2.466955,3.634706,5.354064
335,0.668000,395.060770,8.273133,2.474224,3.634661,5.072943
336,0.670000,380.642494,8.275952,2.481493,3.634620,4.945161
337,0.672000,383.526149,8.278730,2.488763,3.634580,4.970718
338,0.674000,415.246357,8.281633,2.496032,3.634537,5.251838
339,0.676000,444.082910,8.284756,2.503301,3.634489,5.507402
340,0.678000,490.221394,8.288152,2.510570,3.634436,5.916304
341,0.680000,550.778154,8.291935,2.517838,3.634374,6.452988
342,0.682000,614.218570,8.296169,2.525107,3.634302,7.015229
343,0.684000,648.822433,8.300759,2.532376,3.634223,7.321906
344,0.686000,669.008020,8.305549,2.539644,3.634140,7.500800
345,0.688000,680.542641,8.310453,2.546912,3.634054,7.603026
346,0.690000,674.775330,8.315378,2.554180,3.633967,7.551913
347,0.692000,660.357054,8.320230,2.561448,3.633882,7.424131
348,0.694000,619.985881,8.324883,2.568716,3.633802,7.066342
349,0.696000,585.382017,8.329263,2.575983,3.633727,6.759665
350,0.698000,527.708912,8.333307,2.583251,3.633659,6.248537
351,0.700000,475.803118,8.336954,2.590518,3.633600,5.788522
352,0.702000,441.199254,8.340286,2.597785,3.633548,5.481846
353,0.704000,429.664633,8.343450,2.605052,3.633500,5.379620
354,0.706000,432.548289,8.346583,2.612319,3.633452,5.405176
355,0.708000,409.479047,8.349642,2.619586,3.633406,5.200725
356,0.710000,389.293460,8.352545,2.626853,3.633363,5.021831
357,0.712000,357.573252,8.355258,2.634119,3.633324,4.740710
358,0.714000,343.154976,8.357804,2.641386,3.633289,4.612928
359,0.716000,340.271320,8.360287,2.648652,3.633255,4.587372
360,0.718000,354.689597,8.362812,2.655919,3.633220,4.715154
361,0.720000,366.224218,8.365431,2.663185,3.633183,4.817380
362,0.722000,363.340562,8.368082,2.670452,3.633146,4.791823
363,0.724000,340.271320,8.370638,2.677718,3.633110,4.587372
364,0.726000,331.620354,8.373079,2.684984,3.633077,4.510703
365,0.728000,351.805941,8.375562,2.692250,3.633043,4.689598
366,0.730000,397.944425,8.378286,2.699516,3.633004,5.098500
367,0.732000,423.897323,8.381272,2.706782,3.632960,5.328507
368,0.734000,432.548289,8.384383,2.714048,3.632912,5.405176
369,0.736000,421.013668,8.387484,2.721314,3.632865,5.302951
370,0.738000,403.711736,8.390480,2.728580,3.632820,5.149613
371,0.740000,403.711736,8.393414,2.735845,3.632777,5.149613
372,0.742000,397.944425,8.396326,2.743111,3.632733,5.098500
373,0.744000,406.595391,8.399248,2.750376,3.632690,5.175169
374,0.746000,426.780978,8.402276,2.757641,3.632644,5.354064
375,0.748000,455.617531,8.405481,2.764907,3.632595,5.609628
376,0.750000,472.919462,8.408854,2.772172,3.632542,5.762966
377,0.752000,504.639670,8.412405,2.779437,3.632485,6.044086
378,0.754000,530.592567,8.416166,2.786702,3.632424,6.274094
379,0.756000,602.683949,8.420282,2.793967,3.632355,6.913003
380,0.758000,645.938778,8.424817,2.801231,3.632277,7.296349
381,0.760000,700.728228,8.429709,2.808496,3.632191,7.781921
382,0.762000,703.611883,8.434810,2.815760,3.632100,7.807477
383,0.764000,703.611883,8.439921,2.823024,3.632010,7.807477
384,0.766000,680.542641,8.444948,2.830288,3.631921,7.603026
385,0.768000,654.589744,8.449797,2.837552,3.631836,7.373019
386,0.770000,611.334915,8.454395,2.844815,3.631757,6.989673
387,0.772000,568.080086,8.458678,2.852079,3.631684,6.606327
388,0.774000,519.057946,8.462626,2.859342,3.631619,6.171868
389,0.776000,484.454083,8.466270,2.866605,3.631560,5.865191
390,0.778000,455.617531,8.469684,2.873868,3.631506,5.609628
391,0.780000,426.780978,8.472889,2.881131,3.631456,5.354064
392,0.782000,397.944425,8.475884,2.888394,3.631412,5.098500
393,0.784000,380.642494,8.478711,2.895657,3.631370,4.945161
394,0.786000,340.271320,8.481329,2.902920,3.631333,4.587372
395,0.788000,331.620354,8.483769,2.910182,3.631300,4.510703
396,0.790000,348.922286,8.486240,2.917445,3.631267,4.664041
397,0.792000,383.526149,8.488900,2.924707,3.631229,4.970718
398,0.794000,397.944425,8.491737,2.931970,3.631188,5.098500
399,0.796000,377.758839,8.494554,2.939232,3.631146,4.919605
400,0.798000,343.154976,8.497172,2.946494,3.631110,4.612928
401,0.800000,337.387665,8.499643,2.953757,3.631076,4.561816
402,0.802000,357.573252,8.502166,2.961019,3.631041,4.740710
403,0.804000,389.293460,8.504878,2.968281,3.631002,5.021831
404,0.806000,383.526149,8.507684,2.975543,3.630961,4.970718
405,0.808000,343.154976,8.510323,2.982805,3.630924,4.612928
406,0.810000,288.365526,8.512616,2.990066,3.630894,4.127357
407,0.812000,247.994352,8.514563,2.997328,3.630872,3.769568
408,0.814000,222.041455,8.516270,3.004590,3.630855,3.539560
409,0.816000,219.157799,8.517872,3.011852,3.630840,3.514004
410,0.818000,230.692420,8.519505,3.019113,3.630824,3.616229
411,0.820000,239.343386,8.521212,3.026375,3.630807,3.692898
412,0.822000,216.274144,8.522866,3.033636,3.630791,3.488447
413,0.824000,187.437591,8.524332,3.040898,3.630779,3.232883
414,0.826000,198.972212,8.525735,3.048160,3.630769,3.335109
415,0.828000,271.063594,8.527441,3.055421,3.630751,3.974019
416,0.830000,354.689597,8.529713,3.062683,3.630722,4.715154
417,0.832000,395.060770,8.532435,3.069944,3.630683,5.072943
418,0.834000,392.177115,8.535294,3.077205,3.630641,5.047387
419,0.836000,354.689597,8.538005,3.084467,3.630602,4.715154
420,0.838000,328.736699,8.540487,3.091728,3.630568,4.485146
421,0.840000,299.900147,8.542769,3.098989,3.630539,4.229583
422,0.842000,299.900147,8.544946,3.106250,3.630511,4.229583
423,0.844000,305.667457,8.547145,3.113511,3.630484,4.280695
424,0.846000,297.016491,8.549333,3.120772,3.630456,4.204026
425,0.848000,265.296283,8.551374,3.128033,3.630432,3.922906
426,0.850000,190.321247,8.553028,3.135294,3.630416,3.258440
427,0.852000,129.764486,8.554191,3.142554,3.630410,2.721756
428,0.854000,118.229865,8.555091,3.149815,3.630410,2.619530
429,0.856000,132.648142,8.556002,3.157076,3.630410,2.747312
430,0.858000,135.531797,8.556975,3.164337,3.630409,2.772868
431,0.860000,132.648142,8.557949,3.171598,3.630408,2.747312
432,0.862000,92.276968,8.558765,3.178858,3.630410,2.389522
433,0.864000,23.069242,8.559184,3.186119,3.630420,1.776169

[Raw Data]

Point ID,Time [ms],Force [N],Voltage Ch1 [mV]
1,-3.798000,151.391901,1.341710
2,-3.796000,171.577488,1.520605
3,-3.794000,188.879420,1.673944
4,-3.792000,200.414041,1.776169
5,-3.790000,174.461143,1.546162
6,-3.788000,154.275556,1.367267
7,-3.786000,151.391901,1.341710
8,-3.784000,165.810177,1.469492
9,-3.782000,188.879420,1.673944
10,-3.780000,180.228454,1.597274
11,-3.778000,162.926522,1.443936
12,-3.776000,142.740935,1.265041
13,-3.774000,157.159212,1.392823
14,-3.772000,162.926522,1.443936
15,-3.770000,188.879420,1.673944
16,-3.768000,194.646730,1.725056
17,-3.766000,171.577488,1.520605
18,-3.764000,145.624591,1.290598
19,-3.762000,142.740935,1.265041
20,-3.760000,160.042867,1.418380
21,-3.758000,183.112109,1.622831
22,-3.756000,197.530385,1.750613
23,-3.754000,180.228454,1.597274
24,-3.752000,157.159212,1.392823
25,-3.750000,139.857280,1.239485
26,-3.748000,145.624591,1.290598
27,-3.746000,171.577488,1.520605
28,-3.744000,185.995764,1.648387
29,-3.742000,185.995764,1.648387
30,-3.740000,174.461143,1.546162
31,-3.738000,162.926522,1.443936
32,-3.736000,160.042867,1.418380
33,-3.734000,160.042867,1.418380
34,-3.732000,174.461143,1.546162
35,-3.730000,185.995764,1.648387
36,-3.728000,180.228454,1.597274
37,-3.726000,177.344799,1.571718
38,-3.724000,151.391901,1.341710
39,-3.722000,165.810177,1.469492
40,-3.720000,177.344799,1.571718
41,-3.718000,174.461143,1.546162
42,-3.716000,174.461143,1.546162
43,-3.714000,154.275556,1.367267
44,-3.712000,165.810177,1.469492
45,-3.710000,168.693833,1.495049
46,-3.708000,171.577488,1.520605
47,-3.706000,188.879420,1.673944
48,-3.704000,177.344799,1.571718
49,-3.702000,171.577488,1.520605
50,-3.700000,160.042867,1.418380
51,-3.698000,151.391901,1.341710
52,-3.696000,160.042867,1.418380
53,-3.694000,188.879420,1.673944
54,-3.692000,177.344799,1.571718
55,-3.690000,168.693833,1.495049
56,-3.688000,151.391901,1.341710
57,-3.686000,157.159212,1.392823
58,-3.684000,157.159212,1.392823
59,-3.682000,171.577488,1.520605
60,-3.680000,174.461143,1.546162
61,-3.678000,168.693833,1.495049
62,-3.676000,151.391901,1.341710
63,-3.674000,154.275556,1.367267
64,-3.672000,160.042867,1.418380
65,-3.670000,157.159212,1.392823
66,-3.668000,160.042867,1.418380
67,-3.666000,165.810177,1.469492
68,-3.664000,157.159212,1.392823
69,-3.662000,157.159212,1.392823
70,-3.660000,154.275556,1.367267
71,-3.658000,160.042867,1.418380
72,-3.656000,162.926522,1.443936
73,-3.654000,177.344799,1.571718
74,-3.652000,185.995764,1.648387
75,-3.650000,174.461143,1.546162
76,-3.648000,148.508246,1.316154
77,-3.646000,145.624591,1.290598
78,-3.644000,162.926522,1.443936
79,-3.642000,174.461143,1.546162
80,-3.640000,174.461143,1.546162
81,-3.638000,165.810177,1.469492
82,-3.636000,162.926522,1.443936
83,-3.634000,148.508246,1.316154
84,-3.632000,171.577488,1.520605
85,-3.630000,188.879420,1.673944
86,-3.628000,188.879420,1.673944
87,-3.626000,165.810177,1.469492
88,-3.624000,148.508246,1.316154
89,-3.622000,160.042867,1.418380
90,-3.620000,177.344799,1.571718
91,-3.618000,174.461143,1.546162
92,-3.616000,174.461143,1.546162
93,-3.614000,160.042867,1.418380
94,-3.612000,142.740935,1.265041
95,-3.610000,139.857280,1.239485
96,-3.608000,168.693833,1.495049
97,-3.606000,200.414041,1.776169
98,-3.604000,200.414041,1.776169
99,-3.602000,174.461143,1.546162
100,-3.600000,157.159212,1.392823
101,-3.598000,151.391901,1.341710
102,-3.596000,160.042867,1.418380
103,-3.594000,177.344799,1.571718
104,-3.592000,180.228454,1.597274
105,-3.590000,168.693833,1.495049
106,-3.588000,148.508246,1.316154
107,-3.586000,139.857280,1.239485
108,-3.584000,157.159212,1.392823
109,-3.582000,177.344799,1.571718
110,-3.580000,185.995764,1.648387
111,-3.578000,188.879420,1.673944
112,-3.576000,157.159212,1.392823
113,-3.574000,145.624591,1.290598
114,-3.572000,151.391901,1.341710
115,-3.570000,165.810177,1.469492
116,-3.568000,177.344799,1.571718
117,-3.566000,171.577488,1.520605
118,-3.564000,157.159212,1.392823
119,-3.562000,162.926522,1.443936
120,-3.560000,168.693833,1.495049
121,-3.558000,174.461143,1.546162
122,-3.556000,180.228454,1.597274
123,-3.554000,185.995764,1.648387
124,-3.552000,180.228454,1.597274
125,-3.550000,157.159212,1.392823
126,-3.548000,151.391901,1.341710
127,-3.546000,165.810177,1.469492
128,-3.544000,188.879420,1.673944
129,-3.542000,188.879420,1.673944
130,-3.540000,185.995764,1.648387
131,-3.538000,165.810177,1.469492
132,-3.536000,162.926522,1.443936
133,-3.534000,171.577488,1.520605
134,-3.532000,183.112109,1.622831
135,-3.530000,188.879420,1.673944
136,-3.528000,174.461143,1.546162
137,-3.526000,160.042867,1.418380
138,-3.524000,151.391901,1.341710
139,-3.522000,154.275556,1.367267
140,-3.520000,160.042867,1.418380
141,-3.518000,177.344799,1.571718
142,-3.516000,180.228454,1.597274
143,-3.514000,165.810177,1.469492
144,-3.512000,151.391901,1.341710
145,-3.510000,145.624591,1.290598
146,-3.508000,154.275556,1.367267
147,-3.506000,174.461143,1.546162
148,-3.504000,183.112109,1.622831
149,-3.502000,183.112109,1.622831
150,-3.500000,160.042867,1.418380
151,-3.498000,151.391901,1.341710
152,-3.496000,160.042867,1.418380
153,-3.494000,174.461143,1.546162
154,-3.492000,174.461143,1.546162
155,-3.490000,160.042867,1.418380
156,-3.488000,160.042867,1.418380
157,-3.486000,171.577488,1.520605
158,-3.484000,171.577488,1.520605
159,-3.482000,194.646730,1.725056
160,-3.480000,191.763075,1.699500
161,-3.478000,160.042867,1.418380
162,-3.476000,136.973625,1.213929
163,-3.474000,122.555349,1.086147
164,-3.472000,148.508246,1.316154
165,-3.470000,191.763075,1.699500
166,-3.468000,194.646730,1.725056
167,-3.466000,177.344799,1.571718
168,-3.464000,157.159212,1.392823
169,-3.462000,154.275556,1.367267
170,-3.460000,154.275556,1.367267
171,-3.458000,165.810177,1.469492
172,-3.456000,188.879420,1.673944
173,-3.454000,177.344799,1.571718
174,-3.452000,160.042867,1.418380
175,-3.450000,157.159212,1.392823
176,-3.448000,154.275556,1.367267
177,-3.446000,162.926522,1.443936
178,-3.444000,174.461143,1.546162
179,-3.442000,177.344799,1.571718
180,-3.440000,168.693833,1.495049
181,-3.438000,157.159212,1.392823
182,-3.436000,154.275556,1.367267
183,-3.434000,165.810177,1.469492
184,-3.432000,174.461143,1.546162
185,-3.430000,174.461143,1.546162
186,-3.428000,157.159212,1.392823
187,-3.426000,145.624591,1.290598
188,-3.424000,151.391901,1.341710
189,-3.422000,171.577488,1.520605
190,-3.420000,180.228454,1.597274
191,-3.418000,180.228454,1.597274
192,-3.416000,171.577488,1.520605
193,-3.414000,160.042867,1.418380
194,-3.412000,168.693833,1.495049
195,-3.410000,171.577488,1.520605
196,-3.408000,177.344799,1.571718
197,-3.406000,183.112109,1.622831
198,-3.404000,174.461143,1.546162
199,-3.402000,165.810177,1.469492
200,-3.400000,148.508246,1.316154
201,-3.398000,151.391901,1.341710
202,-3.396000,165.810177,1.469492
203,-3.394000,180.228454,1.597274
204,-3.392000,174.461143,1.546162
205,-3.390000,160.042867,1.418380
206,-3.388000,162.926522,1.443936
207,-3.386000,177.344799,1.571718
208,-3.384000,183.112109,1.622831
209,-3.382000,168.693833,1.495049
210,-3.380000,165.810177,1.469492
211,-3.378000,162.926522,1.443936
212,-3.376000,162.926522,1.443936
213,-3.374000,162.926522,1.443936
214,-3.372000,162.926522,1.443936
215,-3.370000,171.577488,1.520605
216,-3.368000,185.995764,1.648387
217,-3.366000,188.879420,1.673944
218,-3.364000,168.693833,1.495049
219,-3.362000,154.275556,1.367267
220,-3.360000,142.740935,1.265041
221,-3.358000,174.461143,1.546162
222,-3.356000,194.646730,1.725056
223,-3.354000,191.763075,1.699500
224,-3.352000,177.344799,1.571718
225,-3.350000,157.159212,1.392823
226,-3.348000,148.508246,1.316154
227,-3.346000,157.159212,1.392823
228,-3.344000,177.344799,1.571718
229,-3.342000,194.646730,1.725056
230,-3.340000,185.995764,1.648387
231,-3.338000,151.391901,1.341710
232,-3.336000,136.973625,1.213929
233,-3.334000,154.275556,1.367267
234,-3.332000,171.577488,1.520605
235,-3.330000,183.112109,1.622831
236,-3.328000,183.112109,1.622831
237,-3.326000,162.926522,1.443936
238,-3.324000,142.740935,1.265041
239,-3.322000,139.857280,1.239485
240,-3.320000,162.926522,1.443936
241,-3.318000,185.995764,1.648387
242,-3.316000,191.763075,1.699500
243,-3.314000,183.112109,1.622831
244,-3.312000,157.159212,1.392823
245,-3.310000,154.275556,1.367267
246,-3.308000,157.159212,1.392823
247,-3.306000,177.344799,1.571718
248,-3.304000,168.693833,1.495049
249,-3.302000,174.461143,1.546162
250,-3.300000,160.042867,1.418380
251,-3.298000,154.275556,1.367267
252,-3.296000,168.693833,1.495049
253,-3.294000,165.810177,1.469492
254,-3.292000,174.461143,1.546162
255,-3.290000,177.344799,1.571718
256,-3.288000,162.926522,1.443936
257,-3.286000,148.508246,1.316154
258,-3.284000,157.159212,1.392823
259,-3.282000,160.042867,1.418380
260,-3.280000,188.879420,1.673944
261,-3.278000,180.228454,1.597274
262,-3.276000,162.926522,1.443936
263,-3.274000,142.740935,1.265041
264,-3.272000,134.089970,1.188372
265,-3.270000,162.926522,1.443936
266,-3.268000,177.344799,1.571718
267,-3.266000,194.646730,1.725056
268,-3.264000,183.112109,1.622831
269,-3.262000,168.693833,1.495049
270,-3.260000,165.810177,1.469492
271,-3.258000,160.042867,1.418380
272,-3.256000,183.112109,1.622831
273,-3.254000,185.995764,1.648387
274,-3.252000,180.228454,1.597274
275,-3.250000,168.693833,1.495049
276,-3.248000,157.159212,1.392823
277,-3.246000,157.159212,1.392823
278,-3.244000,171.577488,1.520605
279,-3.242000,174.461143,1.546162
280,-3.240000,177.344799,1.571718
281,-3.238000,145.624591,1.290598
282,-3.236000,145.624591,1.290598
283,-3.234000,160.042867,1.418380
284,-3.232000,188.879420,1.673944
285,-3.230000,191.763075,1.699500
286,-3.228000,177.344799,1.571718
287,-3.226000,154.275556,1.367267
288,-3.224000,148.508246,1.316154
289,-3.222000,154.275556,1.367267
290,-3.220000,177.344799,1.571718
291,-3.218000,188.879420,1.673944
292,-3.216000,188.879420,1.673944
293,-3.214000,171.577488,1.520605
294,-3.212000,148.508246,1.316154
295,-3.210000,162.926522,1.443936
296,-3.208000,191.763075,1.699500
297,-3.206000,203.297696,1.801725
298,-3.204000,185.995764,1.648387
299,-3.202000,151.391901,1.341710
300,-3.200000,136.973625,1.213929
301,-3.198000,148.508246,1.316154
302,-3.196000,165.810177,1.469492
303,-3.194000,180.228454,1.597274
304,-3.192000,191.763075,1.699500
305,-3.190000,177.344799,1.571718
306,-3.188000,162.926522,1.443936
307,-3.186000,139.857280,1.239485
308,-3.184000,157.159212,1.392823
309,-3.182000,183.112109,1.622831
310,-3.180000,200.414041,1.776169
311,-3.178000,188.879420,1.673944
312,-3.176000,165.810177,1.469492
313,-3.174000,142.740935,1.265041
314,-3.172000,148.508246,1.316154
315,-3.170000,171.577488,1.520605
316,-3.168000,188.879420,1.673944
317,-3.166000,183.112109,1.622831
318,-3.164000,160.042867,1.418380
319,-3.162000,142.740935,1.265041
320,-3.160000,145.624591,1.290598
321,-3.158000,160.042867,1.418380
322,-3.156000,174.461143,1.546162
323,-3.154000,183.112109,1.622831
324,-3.152000,165.810177,1.469492
325,-3.150000,151.391901,1.341710
326,-3.148000,157.159212,1.392823
327,-3.146000,171.577488,1.520605
328,-3.144000,177.344799,1.571718
329,-3.142000,168.693833,1.495049
330,-3.140000,174.461143,1.546162
331,-3.138000,160.042867,1.418380
332,-3.136000,154.275556,1.367267
333,-3.134000,171.577488,1.520605
334,-3.132000,183.112109,1.622831
335,-3.130000,197.530385,1.750613
336,-3.128000,180.228454,1.597274
337,-3.126000,160.042867,1.418380
338,-3.124000,157.159212,1.392823
339,-3.122000,174.461143,1.546162
340,-3.120000,171.577488,1.520605
341,-3.118000,177.344799,1.571718
342,-3.116000,154.275556,1.367267
343,-3.114000,139.857280,1.239485
344,-3.112000,154.275556,1.367267
345,-3.110000,171.577488,1.520605
346,-3.108000,185.995764,1.648387
347,-3.106000,174.461143,1.546162
348,-3.104000,162.926522,1.443936
349,-3.102000,151.391901,1.341710
350,-3.100000,145.624591,1.290598
351,-3.098000,154.275556,1.367267
352,-3.096000,168.693833,1.495049
353,-3.094000,183.112109,1.622831
354,-3.092000,177.344799,1.571718
355,-3.090000,157.159212,1.392823
356,-3.088000,142.740935,1.265041
357,-3.086000,148.508246,1.316154
358,-3.084000,162.926522,1.443936
359,-3.082000,168.693833,1.495049
360,-3.080000,180.228454,1.597274
361,-3.078000,168.693833,1.495049
362,-3.076000,154.275556,1.367267
363,-3.074000,151.391901,1.341710
364,-3.072000,148.508246,1.316154
365,-3.070000,177.344799,1.571718
366,-3.068000,183.112109,1.622831
367,-3.066000,180.228454,1.597274
368,-3.064000,154.275556,1.367267
369,-3.062000,139.857280,1.239485
370,-3.060000,154.275556,1.367267
371,-3.058000,180.228454,1.597274
372,-3.056000,185.995764,1.648387
373,-3.054000,171.577488,1.520605
374,-3.052000,151.391901,1.341710
375,-3.050000,145.624591,1.290598
376,-3.048000,160.042867,1.418380
377,-3.046000,174.461143,1.546162
378,-3.044000,185.995764,1.648387
379,-3.042000,177.344799,1.571718
380,-3.040000,165.810177,1.469492
381,-3.038000,145.624591,1.290598
382,-3.036000,136.973625,1.213929
383,-3.034000,162.926522,1.443936
384,-3.032000,185.995764,1.648387
385,-3.030000,191.763075,1.699500
386,-3.028000,174.461143,1.546162
387,-3.026000,139.857280,1.239485
388,-3.024000,136.973625,1.213929
389,-3.022000,162.926522,1.443936
390,-3.020000,180.228454,1.597274
391,-3.018000,191.763075,1.699500
392,-3.016000,174.461143,1.546162
393,-3.014000,157.159212,1.392823
394,-3.012000,134.089970,1.188372
395,-3.010000,136.973625,1.213929
