Repository: osanstrong/npre432-lab1

File: L6D/N01-D-2024-T4-RT.csv
[Shared Parameters]

Comment,Charpy Impact, 
Span,40.000,mm

[Shared Data]

Test Name,N01-D-2024-T4-RT,
Instrument,8250,
Operator,N01-D,
Date,10/27/2025 4:24:44 PM,

[Step [1] Data]

Specimen ID,2024-T4, RT, 0.2162mm,
Impact Height (Nominal),758.000,mm
Total Mass,12.778,kg
Width,7.960,mm
Thickness,9.540,mm
Start Velocity,3.809,m/s
Start Time,0.000,ms
Total Time,0.716,ms
Peak Force,8085.769,N
Total Energy,8.536,J

File: L6D/N01-D-2024-T4-RT_1_Spec_1_Ch_1.csv (part 1 of 3)
[N01-D-2024-T4-RT]
[Specimen: 1]
[Channel: 1]

[Calculated Data]

Point ID,Time [ms],Force [N],Energy [J],Displacement [mm],Velocity [m/s],Voltage Ch1 [mV]
1,0.000000,-0.000000,0.000000,0.000000,3.809423,1.111703
2,0.002000,118.229866,0.000450,0.007619,3.809433,2.159515
3,0.004000,617.102226,0.003252,0.015238,3.809395,6.580770
4,0.006000,1412.991077,0.010985,0.022856,3.809256,13.634334
5,0.008000,2361.713658,0.025363,0.030475,3.808980,22.042386
6,0.010000,3359.458378,0.047153,0.038092,3.808552,30.884897
7,0.012000,4325.482891,0.076419,0.045709,3.807970,39.446288
8,0.014000,5095.418845,0.112290,0.053324,3.807252,46.269844
9,0.016000,5562.570997,0.152863,0.060938,3.806438,50.409979
10,0.018000,5726.939347,0.195831,0.068550,3.805574,51.866693
11,0.020000,5663.498932,0.239173,0.076160,3.804702,51.304453
12,0.022000,5504.897892,0.281661,0.083768,3.803848,49.898851
13,0.024000,5337.645887,0.322900,0.091375,3.803019,48.416581
14,0.026000,5282.856437,0.363286,0.098980,3.802207,47.931009
15,0.028000,5403.969958,0.403915,0.106584,3.801391,49.004378
16,0.030000,5637.546034,0.445883,0.114186,3.800546,51.074445
17,0.032000,5868.238455,0.489606,0.121786,3.799665,53.118957
18,0.034000,6081.628944,0.535006,0.129385,3.798750,55.010129
19,0.036000,6300.786744,0.582038,0.136981,3.797800,56.952415
20,0.038000,6444.969507,0.630438,0.144576,3.796822,58.230235
21,0.040000,6404.598333,0.679219,0.152168,3.795836,57.872445
22,0.042000,6084.512600,0.726620,0.159759,3.794879,55.035686
23,0.044000,5571.221963,0.770847,0.167348,3.793986,50.486648
24,0.046000,4994.490911,0.810929,0.174935,3.793179,45.375370
25,0.048000,4478.316619,0.846858,0.182521,3.792457,40.800777
26,0.050000,4146.696264,0.879565,0.190105,3.791802,37.861792
27,0.052000,4132.277988,0.910955,0.197688,3.791173,37.734010
28,0.054000,4345.668477,0.943093,0.205270,3.790530,39.625183
29,0.056000,4639.801314,0.977150,0.212850,3.789846,42.231934
30,0.058000,4965.654358,1.013549,0.220429,3.789114,45.119806
31,0.060000,5170.393882,1.051952,0.228007,3.788340,46.934310
32,0.062000,5173.277537,1.091133,0.235582,3.787550,46.959867
33,0.064000,4991.607256,1.129629,0.243157,3.786774,45.349814
34,0.066000,4737.845593,1.166469,0.250730,3.786033,43.100852
35,0.068000,4550.408001,1.201631,0.258301,3.785325,41.439686
36,0.070000,4368.737720,1.235390,0.265871,3.784647,39.829634
37,0.072000,4238.973233,1.267965,0.273440,3.783993,38.679596
38,0.074000,4204.369370,1.299911,0.281007,3.783352,38.372920
39,0.076000,4328.366546,1.332191,0.288573,3.782704,39.471844
40,0.078000,4610.964761,1.366003,0.296138,3.782024,41.976371
41,0.080000,5135.790019,1.402861,0.303701,3.781281,46.627633
42,0.082000,5937.446181,1.444727,0.311263,3.780434,53.732310
43,0.084000,6831.379312,1.492992,0.318823,3.779454,61.654791
44,0.086000,7572.478714,1.547423,0.326380,3.778346,68.222783
45,0.088000,7990.608727,1.606216,0.333936,3.777148,71.928460
46,0.090000,8085.769350,1.666929,0.341489,3.775909,72.771820
47,0.092000,7947.353898,1.727458,0.349040,3.774674,71.545114
48,0.094000,7641.686440,1.786293,0.356588,3.773474,68.836136
49,0.096000,7350.437259,1.842857,0.364133,3.772320,66.254941
50,0.098000,7160.116012,1.897587,0.371677,3.771204,64.568219
51,0.100000,7093.791941,1.951334,0.379218,3.770108,63.980422
52,0.102000,7139.930425,2.004989,0.386757,3.769014,64.389324
53,0.104000,7261.043946,2.059258,0.394294,3.767907,65.462693
54,0.106000,7370.622846,2.114381,0.401829,3.766781,66.433836
55,0.108000,7442.714227,2.170171,0.409361,3.765642,67.072745
56,0.110000,7491.736367,2.226400,0.416892,3.764492,67.507204
57,0.112000,7480.201746,2.282753,0.424419,3.763340,67.404979
58,0.114000,7318.717051,2.338438,0.431945,3.762202,65.973821
59,0.116000,6989.980351,2.392263,0.439468,3.761102,63.060392
60,0.118000,6514.177233,2.443046,0.446989,3.760064,58.843588
61,0.120000,6052.792392,2.490293,0.454509,3.759100,54.754565
62,0.122000,5666.382587,2.534342,0.462026,3.758203,51.330009
63,0.124000,5406.853613,2.575952,0.469541,3.757356,49.029934
64,0.126000,5320.343956,2.616254,0.477055,3.756536,48.263242
65,0.128000,5418.388234,2.656590,0.484568,3.755715,49.132160
66,0.130000,5614.476792,2.698022,0.492078,3.754871,50.869994
67,0.132000,5804.798039,2.740894,0.499587,3.753997,52.556716
68,0.134000,5874.005766,2.784731,0.507094,3.753103,53.170069
69,0.136000,5888.424042,2.828872,0.514599,3.752202,53.297851
70,0.138000,5920.144250,2.873174,0.522103,3.751298,53.578972
71,0.140000,5822.099971,2.917218,0.529605,3.750398,52.710054
72,0.142000,5502.014237,2.959683,0.537105,3.749532,49.873295
73,0.144000,5112.720777,2.999479,0.544603,3.748721,46.423182
74,0.146000,4760.914835,3.036489,0.552100,3.747968,43.305303
75,0.148000,4590.779175,3.071536,0.559595,3.747255,41.797476
76,0.150000,4605.197451,3.105992,0.567089,3.746555,41.925258
77,0.152000,4902.213943,3.141609,0.574581,3.745831,44.557566
78,0.154000,5447.224787,3.180372,0.582072,3.745040,49.387724
79,0.156000,6127.767428,3.223715,0.589561,3.744154,55.419032
80,0.158000,6747.753309,3.271916,0.597048,3.743166,60.913655
81,0.160000,7212.021806,3.324162,0.604534,3.742093,65.028234
82,0.162000,7488.852711,3.379166,0.612017,3.740962,67.481648
83,0.164000,7563.827748,3.435469,0.619497,3.739804,68.146114
84,0.166000,7526.340230,3.491894,0.626976,3.738643,67.813881
85,0.168000,7373.506501,3.547591,0.634452,3.737496,66.459392
86,0.170000,7111.093872,3.601719,0.641926,3.736382,64.133761
87,0.172000,6759.287931,3.653537,0.649398,3.735316,61.015881
88,0.174000,6531.479165,3.703175,0.656867,3.734296,58.996926
89,0.176000,6401.714678,3.751465,0.664335,3.733303,57.846889
90,0.178000,6344.041573,3.799043,0.671800,3.732326,57.335761
91,0.180000,6439.202197,3.846748,0.679264,3.731345,58.179122
92,0.182000,6678.545583,3.895688,0.686726,3.730338,60.300302
93,0.184000,6946.725522,3.946508,0.694185,3.729291,62.677046
94,0.186000,7079.373664,3.998807,0.701643,3.728213,63.852640
95,0.188000,6964.027454,4.051157,0.709098,3.727134,62.830385
96,0.190000,6643.941720,4.101868,0.716551,3.726088,59.993625
97,0.192000,6248.880949,4.149902,0.724003,3.725099,56.492400
98,0.194000,5836.518247,4.194916,0.731452,3.724173,52.837836
99,0.196000,5421.271890,4.236837,0.738899,3.723311,49.157716
100,0.198000,5072.349603,4.275904,0.746345,3.722510,46.065393
101,0.200000,4858.959114,4.312870,0.753790,3.721752,44.174220
102,0.202000,4795.518698,4.348798,0.761232,3.721016,43.611979
103,0.204000,4798.402353,4.384494,0.768674,3.720285,43.637536
104,0.206000,4818.587940,4.420268,0.776113,3.719552,43.816431
105,0.208000,4907.981253,4.456443,0.783552,3.718810,44.608679
106,0.210000,5098.302500,4.493650,0.790989,3.718047,46.295400
107,0.212000,5303.042024,4.532319,0.798424,3.717252,48.109904
108,0.214000,5395.318992,4.572083,0.805858,3.716435,48.927709
109,0.216000,5406.853613,4.612224,0.813290,3.715609,49.029934
110,0.218000,5308.809334,4.652035,0.820720,3.714790,48.161017
111,0.220000,5187.695814,4.691023,0.828149,3.713988,47.087648
112,0.222000,5066.582293,4.729103,0.835576,3.713205,46.014280
113,0.224000,5046.396706,4.766651,0.843002,3.712434,45.835385
114,0.226000,5101.186156,4.804319,0.850426,3.711659,46.320957
115,0.228000,5308.809334,4.842953,0.857848,3.710864,48.161017
116,0.230000,5611.593137,4.883473,0.865269,3.710029,50.844438
117,0.232000,5856.703834,4.926015,0.872688,3.709151,53.016731
118,0.234000,6038.374115,4.970131,0.880106,3.708240,54.626784
119,0.236000,6214.277086,5.015561,0.887521,3.707300,56.185723
120,0.238000,6398.831023,5.062315,0.894935,3.706333,57.821332
121,0.240000,6496.875302,5.110104,0.902347,3.705343,58.690250
122,0.242000,6427.667576,5.157988,0.909756,3.704352,58.076896
123,0.244000,6217.160742,5.204823,0.917164,3.703382,56.211280
124,0.246000,6049.908736,5.250247,0.924570,3.702441,54.729009
125,0.248000,5894.191352,5.294464,0.931974,3.701526,53.348964
126,0.250000,5672.149897,5.337272,0.939376,3.700640,51.381122
127,0.252000,5441.457476,5.378394,0.946776,3.699790,49.336611
128,0.254000,5303.042024,5.418143,0.954175,3.698969,48.109904
129,0.256000,5187.695814,5.456943,0.961572,3.698168,47.087648
130,0.258000,5046.396706,5.494787,0.968968,3.697386,45.835385
131,0.260000,4902.213943,5.531567,0.976362,3.696627,44.557566
132,0.262000,4714.776351,5.567114,0.983754,3.695894,42.896401
133,0.264000,4530.222414,5.601279,0.991145,3.695191,41.260792
134,0.266000,4311.064614,5.633947,0.998535,3.694518,39.318506
135,0.268000,4065.953917,5.664893,1.005924,3.693882,37.146213
136,0.270000,3841.028807,5.694098,1.013311,3.693283,35.152814
137,0.272000,3662.242181,5.721808,1.020697,3.692715,33.568318
138,0.274000,3569.965212,5.748512,1.028082,3.692169,32.750514
139,0.276000,3523.826728,5.774702,1.035465,3.691634,32.341611
140,0.278000,3448.851691,5.800441,1.042848,3.691108,31.677145
141,0.280000,3388.294931,5.825676,1.050230,3.690592,31.140461
142,0.282000,3365.225689,5.850598,1.057611,3.690083,30.936010
143,0.284000,3353.691068,5.875390,1.064990,3.689577,30.833784
144,0.286000,3330.621826,5.900051,1.072369,3.689073,30.629333
145,0.288000,3347.923757,5.924687,1.079747,3.688570,30.782672
146,0.290000,3362.342034,5.949436,1.087123,3.688065,30.910454
147,0.292000,3376.760310,5.974289,1.094499,3.687557,31.038236
148,0.294000,3394.062241,5.999255,1.101873,3.687047,31.191574
149,0.296000,3414.247828,6.024356,1.109247,3.686534,31.370469
150,0.298000,3443.084381,6.049634,1.116620,3.686017,31.626033
151,0.300000,3546.895970,6.075397,1.123991,3.685489,32.546063
152,0.302000,3708.380665,6.102134,1.131361,3.684941,33.977220
153,0.304000,3869.865359,6.130057,1.138731,3.684368,35.408378
154,0.306000,3950.607707,6.158868,1.146099,3.683775,36.123957
155,0.308000,3982.327915,6.188089,1.153466,3.683174,36.405077
156,0.310000,4063.070262,6.217719,1.160832,3.682564,37.120656
157,0.312000,4094.790470,6.247759,1.168196,3.681945,37.401777
158,0.314000,4071.721228,6.277825,1.175559,3.681326,37.197326
159,0.316000,4048.651986,6.307716,1.182921,3.680710,36.992874
160,0.318000,4022.699088,6.337422,1.190282,3.680098,36.762867
161,0.320000,4034.233709,6.367070,1.197642,3.679487,36.865093
162,0.322000,4011.164467,6.396670,1.205000,3.678877,36.660641
163,0.324000,3907.352878,6.425799,1.212357,3.678277,35.740611
164,0.326000,3742.984528,6.453937,1.219713,3.677698,34.283897
165,0.328000,3578.616178,6.480862,1.227068,3.677144,32.827183
166,0.330000,3373.876655,6.506425,1.234422,3.676620,31.012679
167,0.332000,3172.020786,6.530490,1.241775,3.676127,29.223732
168,0.334000,2955.746642,6.553015,1.249126,3.675667,27.307003
169,0.336000,2696.217668,6.573789,1.256477,3.675244,25.006928
170,0.338000,2456.874282,6.592727,1.263827,3.674861,22.885747
171,0.340000,2203.112619,6.609851,1.271177,3.674516,20.636785
172,0.342000,1943.583645,6.625088,1.278526,3.674211,18.336710
173,0.344000,1721.542190,6.638553,1.285874,3.673943,16.368868
174,0.346000,1611.963290,6.650800,1.293221,3.673702,15.397725
175,0.348000,1617.730601,6.662665,1.300569,3.673469,15.448838
176,0.350000,1681.171017,6.674783,1.307915,3.673231,16.011078
177,0.352000,1750.378743,6.687387,1.315261,3.672982,16.624432
178,0.354000,1796.517227,6.700414,1.322607,3.672724,17.033334
179,0.356000,1857.073988,6.713833,1.329952,3.672457,17.570018
180,0.358000,1920.514403,6.727705,1.337297,3.672181,18.132259
181,0.360000,1949.350956,6.741915,1.344641,3.671898,18.387823
182,0.362000,1969.536543,6.756305,1.351985,3.671611,18.566717
183,0.364000,2007.024061,6.770904,1.359327,3.671319,18.898950
184,0.366000,2044.511580,6.785778,1.366670,3.671022,19.231183
185,0.368000,2041.627924,6.800778,1.374012,3.670722,19.205627
186,0.370000,2021.442337,6.815692,1.381353,3.670423,19.026732
187,0.372000,2053.162545,6.830647,1.388693,3.670124,19.307853
188,0.374000,2217.530895,6.846320,1.396033,3.669810,20.764567
189,0.376000,2482.827179,6.863568,1.403372,3.669461,23.115755
190,0.378000,2725.054221,6.882678,1.410711,3.669073,25.262491
191,0.380000,2941.328366,6.903467,1.418049,3.668649,27.179221
192,0.382000,3151.835200,6.925819,1.425386,3.668192,29.044837
193,0.384000,3342.156447,6.949638,1.432721,3.667704,30.731559
194,0.386000,3474.804589,6.974639,1.440056,3.667190,31.907153
195,0.388000,3564.197902,7.000451,1.447390,3.666659,32.699401
196,0.390000,3572.848868,7.026618,1.454723,3.666120,32.776070
197,0.392000,3552.663281,7.052739,1.462055,3.665582,32.597175
198,0.394000,3483.455555,7.078529,1.469385,3.665051,31.983822
199,0.396000,3301.785273,7.103395,1.476715,3.664539,30.373769
200,0.398000,3071.092852,7.126747,1.484043,3.664060,28.329258
201,0.400000,2849.051397,7.148438,1.491371,3.663616,26.361416
202,0.402000,2676.032082,7.168679,1.498698,3.663204,24.828033
203,0.404000,2580.871458,7.187935,1.506024,3.662812,23.984672
204,0.406000,2537.616629,7.206682,1.513349,3.662431,23.601326
205,0.408000,2465.525248,7.225004,1.520674,3.662059,22.962416
206,0.410000,2407.852142,7.242850,1.527997,3.661697,22.451289
207,0.412000,2295.389587,7.260071,1.535321,3.661349,21.454589
208,0.414000,2128.137582,7.276267,1.542643,3.661022,19.972319
209,0.416000,1995.489440,7.291363,1.549965,3.660719,18.796725
210,0.418000,1894.561506,7.305603,1.557286,3.660434,17.902251
211,0.420000,1813.819159,7.319176,1.564606,3.660164,17.186672
212,0.422000,1718.658535,7.332105,1.571926,3.659907,16.343311
213,0.424000,1560.057496,7.344105,1.579246,3.659670,14.937710
214,0.426000,1375.503559,7.354848,1.586565,3.659460,13.302101
215,0.428000,1297.644867,7.364630,1.593884,3.659270,12.612078
216,0.430000,1366.852593,7.374380,1.601202,3.659081,13.225432
217,0.432000,1508.151701,7.384899,1.608520,3.658876,14.477695
218,0.434000,1675.403706,7.396547,1.615838,3.658646,15.959966
219,0.436000,1851.306677,7.409449,1.623155,3.658390,17.518905
220,0.438000,2018.558682,7.423606,1.630471,3.658107,19.001176
221,0.440000,2151.206824,7.438859,1.637787,3.657800,20.176770
222,0.442000,2246.367448,7.454944,1.645102,3.657475,21.020131
223,0.444000,2358.830003,7.471786,1.652417,3.657135,22.016830
224,0.446000,2520.314698,7.489629,1.659731,3.656772,23.447988
225,0.448000,2661.613805,7.508577,1.667044,3.656386,24.700251
226,0.450000,2696.217668,7.528167,1.674356,3.655987,25.006928
227,0.452000,2673.148426,7.547796,1.681668,3.655586,24.802476
228,0.454000,2641.428218,7.567223,1.688979,3.655190,24.521356
229,0.456000,2673.148426,7.586647,1.696289,3.654793,24.802476
230,0.458000,2733.705187,7.606407,1.703598,3.654390,25.339161
231,0.460000,2797.145603,7.626618,1.710906,3.653977,25.901401
232,0.462000,2869.236984,7.647322,1.718214,3.653553,26.540311
233,0.464000,2912.491813,7.668444,1.725521,3.653120,26.923657
234,0.466000,2869.236984,7.689564,1.732826,3.652687,26.540311
235,0.468000,2748.123463,7.710082,1.740131,3.652267,25.466943
236,0.470000,2650.079184,7.729796,1.747435,3.651864,24.598025
237,0.472000,2557.802216,7.748814,1.754739,3.651476,23.780221
238,0.474000,2477.059869,7.767197,1.762041,3.651102,23.064642
239,0.476000,2318.458829,7.784706,1.769343,3.650746,21.659040
240,0.478000,2044.511580,7.800633,1.776644,3.650424,19.231183
241,0.480000,1735.960467,7.814433,1.783945,3.650148,16.496650
242,0.482000,1438.943975,7.826021,1.791245,3.649919,13.864342
243,0.484000,1228.437141,7.835757,1.798545,3.649730,11.998725
244,0.486000,1072.719757,7.844155,1.805844,3.649570,10.618680
245,0.488000,971.791823,7.851617,1.813143,3.649429,9.724206
246,0.490000,830.492715,7.858194,1.820442,3.649308,8.471943
247,0.492000,723.797470,7.863866,1.827740,3.649206,7.526357
248,0.494000,622.869536,7.868780,1.835039,3.649120,6.631883
249,0.496000,568.080086,7.873126,1.842337,3.649047,6.146312
250,0.498000,588.265673,7.877346,1.849635,3.648976,6.325207
251,0.500000,677.658986,7.881965,1.856933,3.648896,7.117455
252,0.502000,746.866712,7.887163,1.864230,3.648804,7.730808
253,0.504000,790.121541,7.892771,1.871528,3.648704,8.114154
254,0.506000,813.190783,7.898621,1.878825,3.648598,8.318605
255,0.508000,833.376370,7.904628,1.886122,3.648489,8.497500
256,0.510000,882.398510,7.910888,1.893419,3.648374,8.931958
257,0.512000,948.722581,7.917569,1.900716,3.648250,9.519755
258,0.514000,1020.813962,7.924754,1.908012,3.648116,10.158665
259,0.516000,1072.719757,7.932391,1.915308,3.647971,10.618680
260,0.518000,1130.392862,7.940428,1.922604,3.647819,11.129808
261,0.520000,1214.018865,7.948980,1.929899,3.647655,11.870943
262,0.522000,1291.877557,7.958120,1.937195,3.647478,12.560966
263,0.524000,1366.852593,7.967818,1.944489,3.647290,13.225432
264,0.526000,1398.572801,7.977904,1.951784,3.647093,13.506552
265,0.528000,1444.711285,7.988273,1.959078,3.646890,13.915454
266,0.530000,1522.569977,7.999094,1.966371,3.646678,14.605477
267,0.532000,1577.359427,8.010398,1.973664,3.646455,15.091048
268,0.534000,1588.894048,8.021943,1.980957,3.646226,15.193274
269,0.536000,1577.359427,8.033488,1.988249,3.645998,15.091048
270,0.538000,1565.824806,8.044948,1.995541,3.645772,14.988823
271,0.540000,1508.151701,8.056154,2.002832,3.645551,14.477695
272,0.542000,1418.758388,8.066824,2.010123,3.645341,13.685447
273,0.544000,1309.179488,8.076768,2.017414,3.645148,12.714304
274,0.546000,1219.786175,8.085986,2.024704,3.644969,11.922056
275,0.548000,1130.392862,8.094553,2.031994,3.644805,11.129808
276,0.550000,994.861065,8.102299,2.039283,3.644658,9.928657
277,0.552000,833.376370,8.108962,2.046572,3.644535,8.497500
278,0.554000,692.077262,8.114521,2.053861,3.644435,7.245237
279,0.556000,570.963741,8.119124,2.061150,3.644356,6.171868
280,0.558000,464.268497,8.122897,2.068439,3.644294,5.226282
281,0.560000,369.107873,8.125934,2.075727,3.644249,4.382921
282,0.562000,219.157800,8.128078,2.083016,3.644222,3.053989
283,0.564000,147.066418,8.129412,2.090304,3.644213,2.415079
284,0.566000,112.462555,8.130358,2.097593,3.644213,2.108402
285,0.568000,121.113521,8.131209,2.104881,3.644214,2.185071
286,0.570000,100.927934,8.132019,2.112169,3.644216,2.006177
287,0.572000,138.415452,8.132891,2.119458,3.644217,2.338410
288,0.574000,173.019315,8.134026,2.126746,3.644212,2.645086
289,0.576000,250.878007,8.135570,2.134035,3.644199,3.335109
290,0.578000,320.085734,8.137651,2.141323,3.644174,3.948462
291,0.580000,366.224218,8.140152,2.148611,3.644140,4.357364
292,0.582000,418.130013,8.143010,2.155900,3.644098,4.817380
293,0.584000,527.708913,8.146457,2.163188,3.644043,5.788522
294,0.586000,671.891676,8.150829,2.170476,3.643969,7.066342
295,0.588000,749.750368,8.156009,2.177764,3.643877,7.756364
296,0.590000,821.841749,8.161735,2.185051,3.643774,8.395274
297,0.592000,902.584096,8.168019,2.192339,3.643659,9.110853
298,0.594000,1006.395686,8.174974,2.199626,3.643529,10.030883
299,0.596000,1101.556309,8.182655,2.206913,3.643384,10.874244
300,0.598000,1173.647691,8.190944,2.214199,3.643225,11.513154
301,0.600000,1251.506383,8.199779,2.221486,3.643055,12.203176
302,0.602000,1338.016041,8.209213,2.228772,3.642872,12.969868
303,0.604000,1404.340112,8.219202,2.236057,3.642677,13.557665
304,0.606000,1415.874733,8.229475,2.243342,3.642476,13.659890
305,0.608000,1410.107422,8.239768,2.250627,3.642274,13.608778
306,0.610000,1395.689146,8.249988,2.257911,3.642074,13.480996
307,0.612000,1381.270870,8.260101,2.265195,3.641877,13.353214
308,0.614000,1366.852593,8.270109,2.272479,3.641681,13.225432
309,0.616000,1297.644867,8.279812,2.279762,3.641492,12.612078
310,0.618000,1228.437141,8.289011,2.287045,3.641314,11.998725
311,0.620000,1147.694794,8.297663,2.294327,3.641148,11.283146
312,0.622000,1052.534170,8.305674,2.301610,3.640995,10.439785
313,0.624000,917.002373,8.312845,2.308891,3.640861,9.238635
314,0.626000,798.772507,8.319092,2.316173,3.640746,8.190823
315,0.628000,718.030160,8.324614,2.323454,3.640647,7.475244
316,0.630000,669.008020,8.329664,2.330736,3.640558,7.040785
317,0.632000,631.520502,8.334398,2.338017,3.640476,6.708552
318,0.634000,539.243534,8.338660,2.345298,3.640404,5.890748
319,0.636000,452.733876,8.342272,2.352578,3.640346,5.124056
320,0.638000,389.293460,8.345337,2.359859,3.640300,4.561816
321,0.640000,392.177115,8.348182,2.367139,3.640258,4.587372
322,0.642000,400.828081,8.351068,2.374420,3.640216,4.664041
323,0.644000,423.897323,8.354070,2.381700,3.640171,4.868492
324,0.646000,421.013668,8.357146,2.388981,3.640124,4.842936
325,0.648000,429.664634,8.360243,2.396261,3.640077,4.919605
326,0.650000,455.617531,8.363465,2.403541,3.640028,5.149613
327,0.652000,478.686773,8.366866,2.410821,3.639974,5.354064
328,0.654000,504.639670,8.370445,2.418101,3.639917,5.584071
329,0.656000,585.382018,8.374413,2.425381,3.639851,6.299650
330,0.658000,663.240710,8.378958,2.432660,3.639773,6.989673
331,0.660000,720.913815,8.383995,2.439940,3.639684,7.500800
332,0.662000,769.935954,8.389422,2.447219,3.639587,7.935259
333,0.664000,836.260025,8.395267,2.454498,3.639481,8.523056
334,0.666000,931.420649,8.401701,2.461777,3.639362,9.366417
335,0.668000,1029.464928,8.408837,2.469055,3.639228,10.235334
336,0.670000,1084.254378,8.416529,2.476334,3.639083,10.720906
337,0.672000,1118.858241,8.424546,2.483612,3.638930,11.027582
338,0.674000,1147.694794,8.432794,2.490889,3.638772,11.283146
339,0.676000,1130.392862,8.441083,2.498167,3.638613,11.129808
340,0.678000,1133.276517,8.449320,2.505444,3.638456,11.155364
341,0.680000,1162.113070,8.457671,2.512721,3.638296,11.410928
342,0.682000,1185.182312,8.466211,2.519997,3.638132,11.615379
343,0.684000,1199.600588,8.474887,2.527273,3.637965,11.743161
344,0.686000,1150.578449,8.483437,2.534549,3.637800,11.308703
345,0.688000,1029.464928,8.491367,2.541824,3.637649,10.235334
346,0.690000,893.933131,8.498364,2.549100,3.637519,9.034184
347,0.692000,790.121541,8.504489,2.556375,3.637406,8.114154
348,0.694000,772.819610,8.510174,2.563649,3.637304,7.960815
349,0.696000,749.750368,8.515712,2.570924,3.637204,7.756364
350,0.698000,677.658986,8.520904,2.578198,3.637112,7.117455
351,0.700000,536.359878,8.525319,2.585472,3.637037,5.865191
352,0.702000,371.991528,8.528623,2.592746,3.636985,4.408477
353,0.704000,233.576076,8.530826,2.600020,3.636957,3.181771
354,0.706000,173.019315,8.532304,2.607294,3.636945,2.645086
355,0.708000,147.066418,8.533469,2.614568,3.636940,2.415079
356,0.710000,123.997176,8.534454,2.621842,3.636938,2.210628
357,0.712000,92.276968,8.535241,2.629116,3.636941,1.929507
358,0.714000,25.952897,8.535671,2.636390,3.636951,1.341710
359,0.716000,-49.022140,8.535587,2.643664,3.636973,0.677244

[Raw Data]

Point ID,Time [ms],Force [N],Voltage Ch1 [mV]
1,-3.870000,139.857280,1.239485
2,-3.868000,148.508246,1.316154
3,-3.866000,168.693833,1.495049
4,-3.864000,197.530385,1.750613
5,-3.862000,194.646730,1.725056
6,-3.860000,177.344799,1.571718
7,-3.858000,151.391901,1.341710
8,-3.856000,151.391901,1.341710
9,-3.854000,174.461143,1.546162
10,-3.852000,191.763075,1.699500
11,-3.850000,191.763075,1.699500
12,-3.848000,183.112109,1.622831
13,-3.846000,168.693833,1.495049
14,-3.844000,171.577488,1.520605
15,-3.842000,177.344799,1.571718
16,-3.840000,180.228454,1.597274
17,-3.838000,171.577488,1.520605
18,-3.836000,168.693833,1.495049
19,-3.834000,171.577488,1.520605
20,-3.832000,180.228454,1.597274
21,-3.830000,183.112109,1.622831
22,-3.828000,177.344799,1.571718
23,-3.826000,180.228454,1.597274
24,-3.824000,177.344799,1.571718
25,-3.822000,171.577488,1.520605
26,-3.820000,171.577488,1.520605
27,-3.818000,185.995764,1.648387
28,-3.816000,180.228454,1.597274
29,-3.814000,183.112109,1.622831
30,-3.812000,174.461143,1.546162
31,-3.810000,168.693833,1.495049
32,-3.808000,162.926522,1.443936
33,-3.806000,160.042867,1.418380
34,-3.804000,162.926522,1.443936
35,-3.802000,177.344799,1.571718
36,-3.800000,180.228454,1.597274
37,-3.798000,171.577488,1.520605
38,-3.796000,171.577488,1.520605
39,-3.794000,171.577488,1.520605
40,-3.792000,168.693833,1.495049
41,-3.790000,165.810177,1.469492
42,-3.788000,177.344799,1.571718
43,-3.786000,174.461143,1.546162
44,-3.784000,180.228454,1.597274
45,-3.782000,174.461143,1.546162
46,-3.780000,165.810177,1.469492
47,-3.778000,174.461143,1.546162
48,-3.776000,171.577488,1.520605
49,-3.774000,177.344799,1.571718
50,-3.772000,180.228454,1.597274
51,-3.770000,174.461143,1.546162
52,-3.768000,174.461143,1.546162
53,-3.766000,180.228454,1.597274
54,-3.764000,171.577488,1.520605
55,-3.762000,171.577488,1.520605
56,-3.760000,160.042867,1.418380
57,-3.758000,165.810177,1.469492
58,-3.756000,197.530385,1.750613
59,-3.754000,194.646730,1.725056
60,-3.752000,194.646730,1.725056
61,-3.750000,174.461143,1.546162
62,-3.748000,165.810177,1.469492
63,-3.746000,171.577488,1.520605
64,-3.744000,177.344799,1.571718
65,-3.742000,183.112109,1.622831
66,-3.740000,168.693833,1.495049
67,-3.738000,165.810177,1.469492
68,-3.736000,162.926522,1.443936
69,-3.734000,171.577488,1.520605
70,-3.732000,174.461143,1.546162
71,-3.730000,171.577488,1.520605
72,-3.728000,177.344799,1.571718
73,-3.726000,162.926522,1.443936
74,-3.724000,171.577488,1.520605
75,-3.722000,174.461143,1.546162
76,-3.720000,180.228454,1.597274
77,-3.718000,185.995764,1.648387
78,-3.716000,183.112109,1.622831
79,-3.714000,171.577488,1.520605
80,-3.712000,157.159212,1.392823
81,-3.710000,157.159212,1.392823
82,-3.708000,180.228454,1.597274
83,-3.706000,185.995764,1.648387
84,-3.704000,194.646730,1.725056
85,-3.702000,183.112109,1.622831
86,-3.700000,162.926522,1.443936
87,-3.698000,151.391901,1.341710
88,-3.696000,168.693833,1.495049
89,-3.694000,183.112109,1.622831
90,-3.692000,188.879420,1.673944
91,-3.690000,183.112109,1.622831
92,-3.688000,180.228454,1.597274
93,-3.686000,165.810177,1.469492
94,-3.684000,145.624591,1.290598
95,-3.682000,160.042867,1.418380
96,-3.680000,165.810177,1.469492
97,-3.678000,183.112109,1.622831
98,-3.676000,188.879420,1.673944
99,-3.674000,180.228454,1.597274
100,-3.672000,162.926522,1.443936
101,-3.670000,168.693833,1.495049
102,-3.668000,171.577488,1.520605
103,-3.666000,180.228454,1.597274
104,-3.664000,177.344799,1.571718
105,-3.662000,177.344799,1.571718
106,-3.660000,160.042867,1.418380
107,-3.658000,157.159212,1.392823
108,-3.656000,162.926522,1.443936
109,-3.654000,185.995764,1.648387
110,-3.652000,191.763075,1.699500
111,-3.650000,188.879420,1.673944
112,-3.648000,174.461143,1.546162
113,-3.646000,168.693833,1.495049
114,-3.644000,157.159212,1.392823
115,-3.642000,174.461143,1.546162
116,-3.640000,197.530385,1.750613
117,-3.638000,203.297696,1.801725
118,-3.636000,185.995764,1.648387
119,-3.634000,162.926522,1.443936
120,-3.632000,148.508246,1.316154
121,-3.630000,154.275556,1.367267
122,-3.628000,185.995764,1.648387
123,-3.626000,191.763075,1.699500
124,-3.624000,188.879420,1.673944
125,-3.622000,174.461143,1.546162
126,-3.620000,168.693833,1.495049
127,-3.618000,162.926522,1.443936
128,-3.616000,168.693833,1.495049
129,-3.614000,171.577488,1.520605
130,-3.612000,171.577488,1.520605
131,-3.610000,177.344799,1.571718
132,-3.608000,171.577488,1.520605
133,-3.606000,177.344799,1.571718
134,-3.604000,183.112109,1.622831
135,-3.602000,185.995764,1.648387
136,-3.600000,180.228454,1.597274
137,-3.598000,177.344799,1.571718
138,-3.596000,162.926522,1.443936
139,-3.594000,162.926522,1.443936
140,-3.592000,168.693833,1.495049
141,-3.590000,171.577488,1.520605
142,-3.588000,171.577488,1.520605
143,-3.586000,177.344799,1.571718
144,-3.584000,162.926522,1.443936
145,-3.582000,157.159212,1.392823
146,-3.580000,171.577488,1.520605
147,-3.578000,177.344799,1.571718
148,-3.576000,197.530385,1.750613
149,-3.574000,185.995764,1.648387
150,-3.572000,177.344799,1.571718
151,-3.570000,165.810177,1.469492
152,-3.568000,165.810177,1.469492
153,-3.566000,183.112109,1.622831
154,-3.564000,183.112109,1.622831
155,-3.562000,165.810177,1.469492
156,-3.560000,160.042867,1.418380
157,-3.558000,171.577488,1.520605
158,-3.556000,183.112109,1.622831
159,-3.554000,180.228454,1.597274
160,-3.552000,183.112109,1.622831
161,-3.550000,177.344799,1.571718
162,-3.548000,160.042867,1.418380
163,-3.546000,154.275556,1.367267
164,-3.544000,165.810177,1.469492
165,-3.542000,183.112109,1.622831
166,-3.540000,188.879420,1.673944
167,-3.538000,188.879420,1.673944
168,-3.536000,183.112109,1.622831
169,-3.534000,160.042867,1.418380
170,-3.532000,157.159212,1.392823
171,-3.530000,154.275556,1.367267
172,-3.528000,177.344799,1.571718
173,-3.526000,203.297696,1.801725
174,-3.524000,209.065006,1.852838
175,-3.522000,183.112109,1.622831
176,-3.520000,162.926522,1.443936
177,-3.518000,154.275556,1.367267
178,-3.516000,171.577488,1.520605
179,-3.514000,194.646730,1.725056
180,-3.512000,194.646730,1.725056
181,-3.510000,177.344799,1.571718
182,-3.508000,145.624591,1.290598
183,-3.506000,151.391901,1.341710
184,-3.504000,162.926522,1.443936
185,-3.502000,188.879420,1.673944
186,-3.500000,188.879420,1.673944
187,-3.498000,188.879420,1.673944
188,-3.496000,148.508246,1.316154
189,-3.494000,148.508246,1.316154
190,-3.492000,160.042867,1.418380
191,-3.490000,177.344799,1.571718
192,-3.488000,203.297696,1.801725
193,-3.486000,197.530385,1.750613
194,-3.484000,177.344799,1.571718
195,-3.482000,154.275556,1.367267
196,-3.480000,157.159212,1.392823
197,-3.478000,165.810177,1.469492
198,-3.476000,180.228454,1.597274
199,-3.474000,191.763075,1.699500
200,-3.472000,185.995764,1.648387
201,-3.470000,177.344799,1.571718
202,-3.468000,168.693833,1.495049
203,-3.466000,168.693833,1.495049
204,-3.464000,168.693833,1.495049
205,-3.462000,171.577488,1.520605
206,-3.460000,174.461143,1.546162
207,-3.458000,174.461143,1.546162
208,-3.456000,165.810177,1.469492
209,-3.454000,171.577488,1.520605
210,-3.452000,177.344799,1.571718
211,-3.450000,185.995764,1.648387
212,-3.448000,191.763075,1.699500
213,-3.446000,183.112109,1.622831
214,-3.444000,174.461143,1.546162
215,-3.442000,168.693833,1.495049
216,-3.440000,162.926522,1.443936
217,-3.438000,177.344799,1.571718
218,-3.436000,174.461143,1.546162
219,-3.434000,177.344799,1.571718
220,-3.432000,168.693833,1.495049
221,-3.430000,165.810177,1.469492
222,-3.428000,174.461143,1.546162
223,-3.426000,180.228454,1.597274
224,-3.424000,183.112109,1.622831
225,-3.422000,165.810177,1.469492
226,-3.420000,168.693833,1.495049
227,-3.418000,162.926522,1.443936
228,-3.416000,162.926522,1.443936
229,-3.414000,183.112109,1.622831
230,-3.412000,188.879420,1.673944
231,-3.410000,203.297696,1.801725
232,-3.408000,185.995764,1.648387
233,-3.406000,177.344799,1.571718
234,-3.404000,174.461143,1.546162
235,-3.402000,177.344799,1.571718
236,-3.400000,174.461143,1.546162
237,-3.398000,168.693833,1.495049
238,-3.396000,183.112109,1.622831
239,-3.394000,174.461143,1.546162
240,-3.392000,188.879420,1.673944
241,-3.390000,174.461143,1.546162
242,-3.388000,174.461143,1.546162
243,-3.386000,157.159212,1.392823
244,-3.384000,160.042867,1.418380
245,-3.382000,174.461143,1.546162
246,-3.380000,197.530385,1.750613
247,-3.378000,194.646730,1.725056
248,-3.376000,177.344799,1.571718
249,-3.374000,168.693833,1.495049
250,-3.372000,162.926522,1.443936
251,-3.370000,162.926522,1.443936
252,-3.368000,180.228454,1.597274
253,-3.366000,180.228454,1.597274
254,-3.364000,191.763075,1.699500
255,-3.362000,185.995764,1.648387
256,-3.360000,171.577488,1.520605
257,-3.358000,160.042867,1.418380
258,-3.356000,160.042867,1.418380
259,-3.354000,174.461143,1.546162
260,-3.352000,185.995764,1.648387
261,-3.350000,185.995764,1.648387
262,-3.348000,177.344799,1.571718
263,-3.346000,168.693833,1.495049
264,-3.344000,162.926522,1.443936
265,-3.342000,183.112109,1.622831
266,-3.340000,177.344799,1.571718
267,-3.338000,183.112109,1.622831
268,-3.336000,177.344799,1.571718
269,-3.334000,160.042867,1.418380
270,-3.332000,157.159212,1.392823
271,-3.330000,165.810177,1.469492
272,-3.328000,185.995764,1.648387
273,-3.326000,188.879420,1.673944
274,-3.324000,177.344799,1.571718
275,-3.322000,168.693833,1.495049
276,-3.320000,162.926522,1.443936
277,-3.318000,174.461143,1.546162
278,-3.316000,174.461143,1.546162
279,-3.314000,171.577488,1.520605
280,-3.312000,160.042867,1.418380
281,-3.310000,165.810177,1.469492
282,-3.308000,168.693833,1.495049
283,-3.306000,174.461143,1.546162
284,-3.304000,174.461143,1.546162
285,-3.302000,177.344799,1.571718
286,-3.300000,180.228454,1.597274
287,-3.298000,168.693833,1.495049
288,-3.296000,171.577488,1.520605
289,-3.294000,165.810177,1.469492
290,-3.292000,174.461143,1.546162
291,-3.290000,180.228454,1.597274
292,-3.288000,191.763075,1.699500
293,-3.286000,185.995764,1.648387
294,-3.284000,157.159212,1.392823
295,-3.282000,154.275556,1.367267
296,-3.280000,162.926522,1.443936
297,-3.278000,177.344799,1.571718
298,-3.276000,180.228454,1.597274
299,-3.274000,188.879420,1.673944
300,-3.272000,165.810177,1.469492
301,-3.270000,145.624591,1.290598
302,-3.268000,151.391901,1.341710
303,-3.266000,177.344799,1.571718
304,-3.264000,209.065006,1.852838
305,-3.262000,203.297696,1.801725
306,-3.260000,185.995764,1.648387
307,-3.258000,162.926522,1.443936
308,-3.256000,142.740935,1.265041
309,-3.254000,160.042867,1.418380
310,-3.252000,174.461143,1.546162
311,-3.250000,180.228454,1.597274
312,-3.248000,177.344799,1.571718
313,-3.246000,168.693833,1.495049
314,-3.244000,162.926522,1.443936
315,-3.242000,157.159212,1.392823
316,-3.240000,160.042867,1.418380
317,-3.238000,180.228454,1.597274
318,-3.236000,188.879420,1.673944
319,-3.234000,177.344799,1.571718
320,-3.232000,174.461143,1.546162
321,-3.230000,171.577488,1.520605
322,-3.228000,165.810177,1.469492
323,-3.226000,174.461143,1.546162
324,-3.224000,165.810177,1.469492
325,-3.222000,171.577488,1.520605
326,-3.220000,177.344799,1.571718
327,-3.218000,177.344799,1.571718
328,-3.216000,177.344799,1.571718
329,-3.214000,174.461143,1.546162
330,-3.212000,168.693833,1.495049
331,-3.210000,162.926522,1.443936
332,-3.208000,174.461143,1.546162
333,-3.206000,177.344799,1.571718
334,-3.204000,171.577488,1.520605
335,-3.202000,171.577488,1.520605
336,-3.200000,171.577488,1.520605
337,-3.198000,165.810177,1.469492
338,-3.196000,174.461143,1.546162
339,-3.194000,171.577488,1.520605
340,-3.192000,180.228454,1.597274
341,-3.190000,177.344799,1.571718
342,-3.188000,168.693833,1.495049
343,-3.186000,162.926522,1.443936
344,-3.184000,168.693833,1.495049
345,-3.182000,180.228454,1.597274
346,-3.180000,180.228454,1.597274
347,-3.178000,180.228454,1.597274
348,-3.176000,183.112109,1.622831
349,-3.174000,177.344799,1.571718
350,-3.172000,171.577488,1.520605
351,-3.170000,171.577488,1.520605
352,-3.168000,174.461143,1.546162
353,-3.166000,180.228454,1.597274
354,-3.164000,183.112109,1.622831
355,-3.162000,183.112109,1.622831
356,-3.160000,180.228454,1.597274
357,-3.158000,168.693833,1.495049
358,-3.156000,174.461143,1.546162
359,-3.154000,177.344799,1.571718
360,-3.152000,177.344799,1.571718
361,-3.150000,168.693833,1.495049
362,-3.148000,177.344799,1.571718
363,-3.146000,183.112109,1.622831
364,-3.144000,183.112109,1.622831
365,-3.142000,180.228454,1.597274
366,-3.140000,168.693833,1.495049
367,-3.138000,168.693833,1.495049
368,-3.136000,180.228454,1.597274
369,-3.134000,177.344799,1.571718
370,-3.132000,177.344799,1.571718
371,-3.130000,185.995764,1.648387
372,-3.128000,177.344799,1.571718
373,-3.126000,165.810177,1.469492
374,-3.124000,162.926522,1.443936
375,-3.122000,162.926522,1.443936
376,-3.120000,171.577488,1.520605
377,-3.118000,174.461143,1.546162
378,-3.116000,180.228454,1.597274
379,-3.114000,177.344799,1.571718
380,-3.112000,165.810177,1.469492
381,-3.110000,177.344799,1.571718
382,-3.108000,177.344799,1.571718
383,-3.106000,168.693833,1.495049
384,-3.104000,160.042867,1.418380
385,-3.102000,174.461143,1.546162
386,-3.100000,174.461143,1.546162
387,-3.098000,177.344799,1.571718
388,-3.096000,183.112109,1.622831
389,-3.094000,180.228454,1.597274
390,-3.092000,174.461143,1.546162
391,-3.090000,168.693833,1.495049
392,-3.088000,151.391901,1.341710
393,-3.086000,177.344799,1.571718
394,-3.084000,191.763075,1.699500
395,-3.082000,191.763075,1.699500
396,-3.080000,183.112109,1.622831
397,-3.078000,157.159212,1.392823
398,-3.076000,139.857280,1.239485
399,-3.074000,148.508246,1.316154
400,-3.072000,185.995764,1.648387
401,-3.070000,206.181351,1.827282
402,-3.068000,197.530385,1.750613
403,-3.066000,177.344799,1.571718
404,-3.064000,142.740935,1.265041
405,-3.062000,136.973625,1.213929
406,-3.060000,162.926522,1.443936
407,-3.058000,188.879420,1.673944
408,-3.056000,203.297696,1.801725
409,-3.054000,191.763075,1.699500
410,-3.052000,162.926522,1.443936
411,-3.050000,157.159212,1.392823
412,-3.048000,162.926522,1.443936
413,-3.046000,177.344799,1.571718
414,-3.044000,191.763075,1.699500
415,-3.042000,194.646730,1.725056
416,-3.040000,185.995764,1.648387
417,-3.038000,180.228454,1.597274
418,-3.036000,171.577488,1.520605
419,-3.034000,165.810177,1.469492
420,-3.032000,171.577488,1.520605
421,-3.030000,177.344799,1.571718
422,-3.028000,171.577488,1.520605
423,-3.026000,177.344799,1.571718
424,-3.024000,183.112109,1.622831
425,-3.022000,174.461143,1.546162
426,-3.020000,177.344799,1.571718
427,-3.018000,171.577488,1.520605
428,-3.016000,180.228454,1.597274
429,-3.014000,171.577488,1.520605
430,-3.012000,174.461143,1.546162
431,-3.010000,171.577488,1.520605
432,-3.008000,160.042867,1.418380
433,-3.006000,174.461143,1.546162
434,-3.004000,168.693833,1.495049
435,-3.002000,177.344799,1.571718
436,-3.000000,183.112109,1.622831
437,-2.998000,180.228454,1.597274
438,-2.996000,165.810177,1.469492
439,-2.994000,157.159212,1.392823
440,-2.992000,157.159212,1.392823
441,-2.990000,174.461143,1.546162
442,-2.988000,185.995764,1.648387
443,-2.986000,185.995764,1.648387
444,-2.984000,188.879420,1.673944
445,-2.982000,171.577488,1.520605
446,-2.980000,171.577488,1.520605
447,-2.978000,171.577488,1.520605
448,-2.976000,188.879420,1.673944
449,-2.974000,185.995764,1.648387
450,-2.972000,183.112109,1.622831
451,-2.970000,174.461143,1.546162
452,-2.968000,162.926522,1.443936
453,-2.966000,162.926522,1.443936
454,-2.964000,177.344799,1.571718
455,-2.962000,174.461143,1.546162
456,-2.960000,168.693833,1.495049
457,-2.958000,171.577488,1.520605
458,-2.956000,174.461143,1.546162
459,-2.954000,180.228454,1.597274
460,-2.952000,188.879420,1.673944
461,-2.950000,188.879420,1.673944
462,-2.948000,168.693833,1.495049
463,-2.946000,160.042867,1.418380
464,-2.944000,160.042867,1.418380
465,-2.942000,180.228454,1.597274
466,-2.940000,197.530385,1.750613
467,-2.938000,185.995764,1.648387
468,-2.936000,177.344799,1.571718
469,-2.934000,162.926522,1.443936
470,-2.932000,162.926522,1.443936
471,-2.930000,171.577488,1.520605
472,-2.928000,180.228454,1.597274
473,-2.926000,180.228454,1.597274
474,-2.924000,160.042867,1.418380
475,-2.922000,165.810177,1.469492
476,-2.920000,168.693833,1.495049
477,-2.918000,183.112109,1.622831
478,-2.916000,197.530385,1.750613
479,-2.914000,180.228454,1.597274
480,-2.912000,171.577488,1.520605
481,-2.910000,165.810177,1.469492
482,-2.908000,171.577488,1.520605
483,-2.906000,188.879420,1.673944
484,-2.904000,188.879420,1.673944
485,-2.902000,188.879420,1.673944
486,-2.900000,174.461143,1.546162
487,-2.898000,165.810177,1.469492
488,-2.896000,162.926522,1.443936
489,-2.894000,168.693833,1.495049
490,-2.892000,180.228454,1.597274
491,-2.890000,183.112109,1.622831
492,-2.888000,183.112109,1.622831
493,-2.886000,177.344799,1.571718
494,-2.884000,171.577488,1.520605
495,-2.882000,177.344799,1.571718
496,-2.880000,177.344799,1.571718
497,-2.878000,185.995764,1.648387
498,-2.876000,183.112109,1.622831
499,-2.874000,185.995764,1.648387
500,-2.872000,171.577488,1.520605
501,-2.870000,162.926522,1.443936
502,-2.868000,171.577488,1.520605
503,-2.866000,180.228454,1.597274
504,-2.864000,183.112109,1.622831
505,-2.862000,180.228454,1.597274
506,-2.860000,168.693833,1.495049
507,-2.858000,162.926522,1.443936
508,-2.856000,180.228454,1.597274
509,-2.854000,185.995764,1.648387
510,-2.852000,185.995764,1.648387
511,-2.850000,177.344799,1.571718
512,-2.848000,157.159212,1.392823
513,-2.846000,157.159212,1.392823
514,-2.844000,174.461143,1.546162
515,-2.842000,188.879420,1.673944
516,-2.840000,183.112109,1.622831
517,-2.838000,162.926522,1.443936
518,-2.836000,162.926522,1.443936
519,-2.834000,160.042867,1.418380
520,-2.832000,177.344799,1.571718
521,-2.830000,183.112109,1.622831
522,-2.828000,171.577488,1.520605
523,-2.826000,162.926522,1.443936
524,-2.824000,151.391901,1.341710
525,-2.822000,157.159212,1.392823
526,-2.820000,177.344799,1.571718
