Repository: osanstrong/npre432-lab1

File: L6D/N02-B-2024-T4-0C.csv
[Shared Parameters]

Comment,Charpy Impact, 
Span,40.000,mm

[Shared Data]

Test Name,N02-B-2024-T4-0C,
Instrument,8250,
Operator,N02-B,
Date,10/27/2025 5:36:30 PM,

[Step [1] Data]

Specimen ID,2024-T4, 0C, NR 0.1082mm,
Impact Height (Nominal),740.000,mm
Total Mass,12.778,kg
Width,6.970,mm
Thickness,9.510,mm
Start Velocity,3.804,m/s
Start Time,0.000,ms
Total Time,0.806,ms
Peak Force,8022.329,N
Total Energy,8.670,J

File: L6D/N02-B-2024-T4-0C_1_Spec_1_Ch_1.csv (part 1 of 3)
[N02-B-2024-T4-0C]
[Specimen: 1]
[Channel: 1]

[Calculated Data]

Point ID,Time [ms],Force [N],Energy [J],Displacement [mm],Velocity [m/s],Voltage Ch1 [mV]
1,0.000000,0.000000,0.000000,0.000000,3.803686,1.750613
2,0.002000,395.060771,0.001503,0.007607,3.803674,5.251838
3,0.004000,1101.556310,0.007195,0.015215,3.803577,11.513154
4,0.006000,2001.256751,0.018997,0.022822,3.803354,19.486747
5,0.008000,2785.610982,0.037202,0.030428,3.802999,26.438085
6,0.010000,3235.461203,0.060098,0.038033,3.802547,30.424882
7,0.012000,3272.948721,0.084845,0.045638,3.802057,30.757115
8,0.014000,3024.954369,0.108789,0.053242,3.801584,28.559266
9,0.016000,2710.635945,0.130592,0.060844,3.801155,25.773619
10,0.018000,2511.663732,0.150442,0.068446,3.800766,24.010228
11,0.020000,2410.735798,0.169150,0.076048,3.800400,23.115755
12,0.022000,2327.109796,0.187155,0.083648,3.800049,22.374619
13,0.024000,2185.810688,0.204303,0.091248,3.799715,21.122356
14,0.026000,2009.907717,0.220245,0.098847,3.799407,19.563417
15,0.028000,1946.467301,0.235277,0.106445,3.799116,19.001176
16,0.030000,2133.904893,0.250778,0.114043,3.798817,20.662341
17,0.032000,2681.799393,0.269071,0.121641,3.798460,25.518055
18,0.034000,3466.153624,0.292422,0.129237,3.797998,32.469393
19,0.036000,4215.903991,0.321596,0.136832,3.797416,39.114055
20,0.038000,4691.707109,0.355419,0.144427,3.796739,43.330859
21,0.040000,4884.912012,0.391775,0.152019,3.796009,45.043137
22,0.042000,4962.770704,0.429153,0.159611,3.795258,45.733160
23,0.044000,5112.720777,0.467388,0.167200,3.794489,47.062092
24,0.046000,5447.224787,0.507453,0.174789,3.793682,50.026633
25,0.048000,5948.980803,0.550682,0.182375,3.792810,54.473445
26,0.050000,6462.271439,0.597749,0.189960,3.791858,59.022483
27,0.052000,6721.800413,0.647735,0.197542,3.790846,61.322558
28,0.054000,6629.523444,0.698341,0.205123,3.789821,60.504753
29,0.056000,6297.903089,0.747327,0.212702,3.788829,57.565768
30,0.058000,5914.376940,0.793592,0.220278,3.787893,54.166769
31,0.060000,5623.127758,0.837290,0.227853,3.787009,51.585573
32,0.062000,5395.318993,0.879012,0.235427,3.786167,49.566618
33,0.064000,5184.812159,0.919066,0.242998,3.785358,47.701002
34,0.066000,4902.213943,0.957245,0.250568,3.784589,45.196476
35,0.068000,4561.942623,0.993060,0.258136,3.783868,42.180822
36,0.070000,4262.042475,1.026446,0.265704,3.783197,39.522957
37,0.072000,4189.951094,1.058419,0.273269,3.782555,38.884047
38,0.074000,4455.247378,1.091117,0.280834,3.781898,41.235235
39,0.076000,4982.956291,1.126807,0.288397,3.781179,45.912055
40,0.078000,5602.942172,1.166830,0.295958,3.780370,51.406678
41,0.080000,6116.232808,1.211127,0.303518,3.779472,55.955716
42,0.082000,6395.947368,1.258411,0.311076,3.778513,58.434686
43,0.084000,6352.692539,1.306575,0.318632,3.777535,58.051340
44,0.086000,6127.767429,1.353715,0.326186,3.776578,56.057941
45,0.088000,5899.958663,1.399133,0.333739,3.775656,54.038987
46,0.090000,5778.845142,1.443223,0.341289,3.774762,52.965618
47,0.092000,5750.008590,1.486737,0.348838,3.773879,52.710054
48,0.094000,5660.615277,1.529794,0.356385,3.773006,51.917806
49,0.096000,5510.665203,1.571939,0.363930,3.772151,50.588874
50,0.098000,5305.925680,1.612736,0.371473,3.771324,48.774370
51,0.100000,5184.812159,1.652296,0.379015,3.770523,47.701002
52,0.102000,5363.598785,1.692065,0.386555,3.769717,49.285498
53,0.104000,5943.213492,1.734683,0.394094,3.768852,54.422332
54,0.106000,6727.567723,1.782431,0.401631,3.767880,61.373670
55,0.108000,7448.481538,1.835836,0.409165,3.766790,67.762768
56,0.110000,7881.029827,1.893570,0.416698,3.765610,71.596226
57,0.112000,8002.143348,1.953370,0.424228,3.764386,72.669595
58,0.114000,7924.284656,2.013313,0.431755,3.763160,71.979572
59,0.116000,7785.869204,2.072424,0.439280,3.761950,70.752866
60,0.118000,7736.847064,2.130810,0.446803,3.760754,70.318407
61,0.120000,7834.891343,2.189362,0.454323,3.759555,71.187324
62,0.122000,7981.957762,2.248817,0.461841,3.758337,72.490700
63,0.124000,8022.328935,2.308957,0.469357,3.757104,72.848490
64,0.126000,7866.611551,2.368643,0.476870,3.755881,71.468445
65,0.128000,7584.013336,2.426665,0.484380,3.754691,68.963918
66,0.130000,7289.880499,2.482504,0.491888,3.753547,66.357167
67,0.132000,7119.744839,2.536583,0.499394,3.752439,64.849340
68,0.134000,7079.373665,2.589856,0.506898,3.751347,64.491550
69,0.136000,7041.886147,2.642823,0.514400,3.750261,64.159317
70,0.138000,6886.168762,2.695049,0.521899,3.749191,62.779272
71,0.140000,6603.570547,2.745618,0.529397,3.748155,60.274746
72,0.142000,6254.648260,2.793806,0.536892,3.747168,57.182423
73,0.144000,5940.329837,2.839497,0.544385,3.746233,54.396776
74,0.146000,5824.983627,2.883568,0.551877,3.745332,53.374520
75,0.148000,5977.817355,2.927768,0.559367,3.744428,54.729009
76,0.150000,6295.019434,2.973717,0.566855,3.743487,57.540212
77,0.152000,6617.988823,3.022050,0.574341,3.742496,60.402528
78,0.154000,6785.240828,3.072204,0.581824,3.741467,61.884798
79,0.156000,6718.916757,3.122723,0.589306,3.740430,61.297001
80,0.158000,6517.060889,3.172224,0.596786,3.739414,59.508054
81,0.160000,6277.717503,3.220063,0.604264,3.738432,57.386874
82,0.162000,6058.559703,3.266176,0.611740,3.737486,55.444588
83,0.164000,5845.169213,3.310660,0.619214,3.736574,53.553415
84,0.166000,5672.149898,3.353691,0.626686,3.735693,52.020032
85,0.168000,5513.548858,3.395472,0.634157,3.734837,50.614430
86,0.170000,5320.343956,3.435931,0.641626,3.734008,48.902152
87,0.172000,5153.091951,3.475034,0.649093,3.733208,47.419882
88,0.174000,5153.091951,3.513506,0.656559,3.732422,47.419882
89,0.176000,5406.853614,3.552915,0.664023,3.731615,49.668844
90,0.178000,5862.471145,3.594963,0.671485,3.730752,53.706753
91,0.180000,6378.645437,3.640626,0.678946,3.729814,58.281347
92,0.182000,6811.193726,3.689814,0.686404,3.728801,62.114806
93,0.184000,7053.420768,3.741505,0.693861,3.727736,64.261543
94,0.186000,7079.373665,3.794181,0.701315,3.726650,64.491550
95,0.188000,6989.980352,3.846605,0.708767,3.725568,63.699302
96,0.190000,6863.099520,3.898208,0.716217,3.724504,62.574821
97,0.192000,6762.171586,3.948948,0.723665,3.723457,61.680347
98,0.194000,6701.614826,3.999073,0.731111,3.722423,61.143663
99,0.196000,6615.105168,4.048637,0.738555,3.721400,60.376971
100,0.198000,6436.318542,4.097200,0.745997,3.720399,58.792475
101,0.200000,6194.091500,4.144184,0.753437,3.719430,56.645738
102,0.202000,6009.537563,4.189569,0.760875,3.718494,55.010129
103,0.204000,5986.468321,4.234171,0.768311,3.717575,54.805678
104,0.206000,6136.418395,4.279233,0.775745,3.716646,56.134611
105,0.208000,6257.531916,4.325291,0.783177,3.715696,57.207979
106,0.210000,6222.928053,4.371658,0.790608,3.714739,56.901302
107,0.212000,6032.606805,4.417179,0.798036,3.713799,55.214580
108,0.214000,5787.496108,4.461071,0.805463,3.712894,53.042287
109,0.216000,5530.850790,4.503090,0.812888,3.712027,50.767769
110,0.218000,5346.296853,4.543462,0.820311,3.711196,49.132160
111,0.220000,5274.205472,4.582873,0.827733,3.710384,48.493250
112,0.222000,5285.740093,4.622050,0.835153,3.709577,48.595475
113,0.224000,5317.460301,4.661379,0.842571,3.708767,48.876596
114,0.226000,5285.740093,4.700699,0.849988,3.707957,48.595475
115,0.228000,5190.579469,4.739541,0.857403,3.707157,47.752115
116,0.230000,5153.091951,4.777882,0.864816,3.706367,47.419882
117,0.232000,5190.579469,4.816216,0.872228,3.705577,47.752115
118,0.234000,5282.856438,4.855022,0.879639,3.704777,48.569919
119,0.236000,5340.529543,4.894375,0.887047,3.703965,49.081047
120,0.238000,5305.925680,4.933804,0.894454,3.703152,48.774370
121,0.240000,5242.485264,4.972863,0.901860,3.702346,48.212130
122,0.242000,5161.742917,5.011378,0.909264,3.701551,47.496551
123,0.244000,5130.022709,5.049470,0.916666,3.700765,47.215430
124,0.246000,5173.277538,5.087596,0.924067,3.699979,47.598776
125,0.248000,5288.623748,5.126301,0.931466,3.699180,48.621032
126,0.250000,5438.573822,5.165978,0.938864,3.698360,49.949964
127,0.252000,5562.570998,5.206659,0.946259,3.697518,51.048889
128,0.254000,5637.546035,5.248067,0.953654,3.696661,51.713355
129,0.256000,5692.335485,5.289945,0.961046,3.695794,52.198926
130,0.258000,5790.379763,5.332378,0.968437,3.694915,53.067844
131,0.260000,5937.446182,5.375706,0.975826,3.694017,54.371220
132,0.262000,6035.490461,5.419928,0.983213,3.693100,55.240137
133,0.264000,6058.559703,5.464587,0.990598,3.692173,55.444588
134,0.266000,6000.886598,5.509107,0.997982,3.691249,54.933460
135,0.268000,5902.842319,5.553042,1.005363,3.690337,54.064543
136,0.270000,5801.914385,5.596231,1.012743,3.689440,53.170069
137,0.272000,5686.568174,5.638612,1.020121,3.688561,52.147814
138,0.274000,5574.105619,5.680143,1.027497,3.687699,51.151114
139,0.276000,5481.828651,5.720909,1.034872,3.686854,50.333310
140,0.278000,5366.482440,5.760901,1.042245,3.686024,49.311054
141,0.280000,5179.044848,5.799768,1.049616,3.685219,47.649889
142,0.282000,4945.468772,5.837075,1.056985,3.684446,45.579821
143,0.284000,4706.125386,5.872632,1.064354,3.683710,43.458641
144,0.286000,4527.338759,5.906642,1.071720,3.683007,41.874145
145,0.288000,4435.061791,5.939648,1.079086,3.682325,41.056340
146,0.290000,4440.829102,5.972329,1.086450,3.681650,41.107453
147,0.292000,4452.363723,6.005068,1.093812,3.680974,41.209679
148,0.294000,4417.759859,6.037715,1.101174,3.680299,40.903002
149,0.296000,4371.621375,6.070060,1.108533,3.679631,40.494100
150,0.298000,4316.831925,6.102027,1.115892,3.678971,40.008528
151,0.300000,4273.577096,6.133628,1.123249,3.678318,39.625183
152,0.302000,4236.089578,6.164927,1.130605,3.677672,39.292950
153,0.304000,4210.136681,6.195987,1.137960,3.677030,39.062942
154,0.306000,4172.649162,6.226808,1.145313,3.676394,38.730709
155,0.308000,4051.535641,6.257041,1.152666,3.675770,37.657341
156,0.310000,3838.145152,6.286039,1.160017,3.675172,35.766168
157,0.312000,3604.569076,6.313390,1.167366,3.674609,33.696100
158,0.314000,3454.619002,6.339328,1.174715,3.674077,32.367168
159,0.316000,3437.317071,6.364648,1.182063,3.673557,32.213830
160,0.318000,3523.826729,6.390218,1.189409,3.673032,32.980521
161,0.320000,3644.940250,6.416547,1.196755,3.672490,34.053890
162,0.322000,3748.751839,6.443698,1.204099,3.671931,34.973920
163,0.324000,3786.239357,6.471364,1.211443,3.671361,35.306153
164,0.326000,3766.053771,6.499089,1.218785,3.670790,35.127258
165,0.328000,3705.497010,6.526514,1.226126,3.670225,34.590574
166,0.330000,3711.264321,6.553733,1.233466,3.669664,34.641687
167,0.332000,3792.006668,6.581265,1.240804,3.669096,35.357266
168,0.334000,3841.028807,6.609269,1.248142,3.668518,35.791724
169,0.336000,3792.006668,6.637269,1.255478,3.667941,35.357266
170,0.338000,3630.521973,6.664492,1.262814,3.667379,33.926108
171,0.340000,3451.735347,6.690464,1.270148,3.666845,32.341611
172,0.342000,3339.272792,6.715364,1.277481,3.666333,31.344912
173,0.344000,3278.716032,6.739626,1.284813,3.665835,30.808228
174,0.346000,3252.763134,6.763568,1.292144,3.665343,30.578221
175,0.348000,3195.090029,6.787200,1.299475,3.664858,30.067093
176,0.350000,3062.441887,6.810131,1.306804,3.664388,28.891499
177,0.352000,2820.214845,6.831686,1.314132,3.663947,26.744762
178,0.354000,2575.104148,6.851453,1.321460,3.663545,24.572469
179,0.356000,2347.295382,6.869486,1.328786,3.663179,22.553514
180,0.358000,2185.810688,6.886091,1.336112,3.662844,21.122356
181,0.360000,2107.951996,6.901817,1.343438,3.662527,20.432334
182,0.362000,2035.860614,6.916994,1.350763,3.662223,19.793424
183,0.364000,1920.514404,6.931482,1.358087,3.661933,18.771168
184,0.366000,1796.517228,6.945093,1.365410,3.661661,17.672244
185,0.368000,1712.891225,6.957943,1.372733,3.661406,16.931108
186,0.370000,1698.472949,6.970433,1.380056,3.661159,16.803326
187,0.372000,1735.960467,6.983007,1.387378,3.660910,17.135559
188,0.374000,1770.564330,6.995843,1.394700,3.660655,17.442236
189,0.376000,1773.447986,7.008816,1.402021,3.660397,17.467793
190,0.378000,1799.400883,7.021894,1.409341,3.660137,17.697800
191,0.380000,1799.400883,7.035065,1.416661,3.659875,17.697800
192,0.382000,1764.797020,7.048110,1.423981,3.659616,17.391123
193,0.384000,1718.658536,7.060857,1.431300,3.659363,16.982221
194,0.386000,1718.658536,7.073435,1.438618,3.659114,16.982221
195,0.388000,1747.495088,7.086118,1.445936,3.658862,17.237785
196,0.390000,1793.633572,7.099074,1.453254,3.658604,17.646687
197,0.392000,1854.190333,7.112419,1.460571,3.658339,18.183371
198,0.394000,1874.375920,7.126059,1.467887,3.658066,18.362266
199,0.396000,1963.769233,7.140099,1.475203,3.657786,19.154514
200,0.398000,2035.860614,7.154728,1.482518,3.657492,19.793424
201,0.400000,2090.650064,7.169820,1.489833,3.657189,20.278995
202,0.402000,2145.439514,7.185311,1.497147,3.656877,20.764567
203,0.404000,2217.530896,7.201266,1.504460,3.656555,21.403477
204,0.406000,2312.691519,7.217830,1.511773,3.656220,22.246837
205,0.408000,2367.480969,7.234941,1.519085,3.655874,22.732409
206,0.410000,2367.480969,7.252250,1.526397,3.655523,22.732409
207,0.412000,2376.131935,7.269590,1.533707,3.655171,22.809078
208,0.414000,2407.852143,7.287075,1.541017,3.654816,23.090198
209,0.416000,2451.106972,7.304833,1.548326,3.654456,23.473544
210,0.418000,2462.641593,7.322789,1.555635,3.654091,23.575770
211,0.420000,2425.154074,7.340649,1.562943,3.653728,23.243537
212,0.422000,2353.062693,7.358106,1.570250,3.653373,22.604627
213,0.424000,2240.600138,7.374888,1.577556,3.653034,21.607928
214,0.426000,2110.835651,7.390783,1.584862,3.652713,20.457890
215,0.428000,1952.234612,7.405624,1.592167,3.652414,19.052289
216,0.430000,1810.935504,7.419368,1.599472,3.652139,17.800026
217,0.432000,1698.472949,7.432184,1.606776,3.651884,16.803326
218,0.434000,1594.661359,7.444210,1.614079,3.651646,15.883296
219,0.436000,1482.198804,7.455445,1.621382,3.651425,14.886597
220,0.438000,1398.572802,7.465964,1.628685,3.651219,14.145462
221,0.440000,1384.154525,7.476124,1.635987,3.651021,14.017680
222,0.442000,1444.711286,7.486452,1.643289,3.650819,14.554364
223,0.444000,1539.871909,7.497348,1.650591,3.650605,15.397725
224,0.446000,1597.545015,7.508801,1.657892,3.650379,15.908853
225,0.448000,1611.963291,7.520517,1.665192,3.650148,16.036635
226,0.450000,1620.614257,7.532316,1.672492,3.649915,16.113304
227,0.452000,1643.683499,7.544230,1.679792,3.649679,16.317755
228,0.454000,1672.520051,7.556332,1.687091,3.649439,16.573319
229,0.456000,1721.542191,7.568718,1.694389,3.649193,17.007778
230,0.458000,1779.215296,7.581493,1.701688,3.648938,17.518905
231,0.460000,1822.470125,7.594635,1.708985,3.648676,17.902251
232,0.462000,1842.655712,7.608007,1.716282,3.648409,18.081146
233,0.464000,1834.004746,7.621420,1.723579,3.648141,18.004477
234,0.466000,1908.979783,7.635075,1.730875,3.647868,18.668943
235,0.468000,2047.395235,7.649507,1.738170,3.647578,19.895650
236,0.470000,2217.530896,7.665063,1.745465,3.647263,21.403477
237,0.472000,2329.993451,7.681648,1.752759,3.646927,22.400176
238,0.474000,2355.946348,7.698736,1.760053,3.646580,22.630183
239,0.476000,2347.295382,7.715886,1.767346,3.646232,22.553514
240,0.478000,2353.062693,7.733024,1.774638,3.645883,22.604627
241,0.480000,2425.154074,7.750444,1.781929,3.645529,23.243537
242,0.482000,2514.547388,7.768451,1.789220,3.645162,24.035785
243,0.484000,2589.522424,7.787055,1.796510,3.644782,24.700251
244,0.486000,2583.755114,7.805909,1.803799,3.644397,24.649138
245,0.488000,2543.383940,7.824594,1.811087,3.644015,24.291349
246,0.490000,2465.525248,7.842845,1.818375,3.643643,23.601326
247,0.492000,2387.666556,7.860528,1.825662,3.643283,22.911304
248,0.494000,2355.946348,7.877809,1.832948,3.642931,22.630183
249,0.496000,2338.644417,7.894911,1.840234,3.642583,22.476845
250,0.498000,2272.320346,7.911706,1.847519,3.642242,21.889048
251,0.500000,2125.253927,7.927722,1.854803,3.641918,20.585672
252,0.502000,1906.096128,7.942403,1.862086,3.641622,18.643386
253,0.504000,1689.821983,7.955498,1.869369,3.641360,16.726657
254,0.506000,1542.755565,7.967268,1.876652,3.641126,15.423281
255,0.508000,1473.547838,7.978251,1.883934,3.640910,14.809928
256,0.510000,1418.758389,7.988781,1.891215,3.640703,14.324357
257,0.512000,1372.619904,7.998944,1.898497,3.640504,13.915454
258,0.514000,1340.899696,8.008822,1.905777,3.640312,13.634334
259,0.516000,1300.528523,8.018437,1.913058,3.640125,13.276545
260,0.518000,1257.273694,8.027748,1.920338,3.639944,12.893199
261,0.520000,1228.437141,8.036795,1.927618,3.639769,12.637635
262,0.522000,1263.041004,8.045864,1.934897,3.639594,12.944312
263,0.524000,1317.830454,8.055257,1.942176,3.639411,13.429883
264,0.526000,1323.597765,8.064870,1.949455,3.639224,13.480996
265,0.528000,1263.041004,8.074283,1.956733,3.639041,12.944312
266,0.530000,1196.716933,8.083234,1.964011,3.638869,12.356515
267,0.532000,1136.160173,8.091723,1.971288,3.638706,11.819830
268,0.534000,1144.811139,8.100022,1.978566,3.638547,11.896500
269,0.536000,1199.600589,8.108552,1.985843,3.638383,12.382071
270,0.538000,1237.088107,8.117418,1.993119,3.638212,12.714304
271,0.540000,1303.412178,8.126660,2.000395,3.638033,13.302101
272,0.542000,1343.783352,8.136291,2.007671,3.637845,13.659890
273,0.544000,1343.783352,8.146067,2.014947,3.637654,13.659890
274,0.546000,1320.714110,8.155760,2.022222,3.637465,13.455439
275,0.548000,1280.342936,8.165221,2.029497,3.637281,13.097650
276,0.550000,1294.761212,8.174587,2.036771,3.637100,13.225432
277,0.552000,1358.201628,8.184236,2.044045,3.636912,13.787672
278,0.554000,1392.805491,8.194240,2.051319,3.636716,14.094349
279,0.556000,1352.434318,8.204224,2.058592,3.636521,13.736560
280,0.558000,1286.110247,8.213819,2.065865,3.636334,13.148763
281,0.560000,1216.902520,8.222920,2.073137,3.636157,12.535409
282,0.562000,1153.462105,8.231539,2.080409,3.635992,11.973169
283,0.564000,1144.811139,8.239895,2.087681,3.635831,11.896500
284,0.566000,1141.927484,8.248209,2.094953,3.635672,11.870943
285,0.568000,1118.858241,8.256429,2.102224,3.635515,11.666492
286,0.570000,1075.603413,8.264407,2.109495,3.635363,11.283146
287,0.572000,983.326444,8.271891,2.116765,3.635221,10.465342
288,0.574000,833.376371,8.278495,2.124036,3.635098,9.136409
289,0.576000,683.426297,8.284009,2.131306,3.634999,7.807477
290,0.578000,582.498363,8.288611,2.138576,3.634920,6.913003
291,0.580000,524.825258,8.292636,2.145845,3.634853,6.401876
292,0.582000,475.803118,8.296273,2.153115,3.634794,5.967417
293,0.584000,386.409805,8.299407,2.160385,3.634746,5.175169
294,0.586000,285.481871,8.301849,2.167654,3.634713,4.280695
295,0.588000,187.437592,8.303568,2.174924,3.634696,3.411778
296,0.590000,141.299108,8.304763,2.182193,3.634690,3.002876
297,0.592000,147.066419,8.305811,2.189462,3.634687,3.053989
298,0.594000,216.274145,8.307131,2.196732,3.634678,3.667342
299,0.596000,265.296284,8.308882,2.204001,3.634660,4.101801
300,0.598000,297.016492,8.310926,2.211270,3.634636,4.382921
301,0.600000,239.343387,8.312875,2.218540,3.634613,3.871793
302,0.602000,175.902971,8.314384,2.225809,3.634600,3.309552
303,0.604000,184.553937,8.315694,2.233078,3.634592,3.386222
304,0.606000,291.249182,8.317424,2.240347,3.634574,4.331808
305,0.608000,432.548289,8.320054,2.247616,3.634537,5.584071
306,0.610000,513.290637,8.323492,2.254885,3.634483,6.299650
307,0.612000,516.174292,8.327234,2.262154,3.634422,6.325207
308,0.614000,504.639671,8.330944,2.269423,3.634361,6.222981
309,0.616000,524.825258,8.334685,2.276692,3.634301,6.401876
310,0.618000,559.429121,8.338626,2.283960,3.634235,6.708552
311,0.620000,640.171468,8.342985,2.291229,3.634161,7.424131
312,0.622000,703.611884,8.347869,2.298497,3.634075,7.986372
313,0.624000,752.634023,8.353161,2.305765,3.633981,8.420830
314,0.626000,738.215747,8.358578,2.313033,3.633884,8.293049
315,0.628000,680.542642,8.363734,2.320300,3.633793,7.781921
316,0.630000,631.520502,8.368502,2.327568,3.633710,7.347462
317,0.632000,643.055123,8.373133,2.334835,3.633629,7.449688
318,0.634000,709.379194,8.378047,2.342102,3.633543,8.037485
319,0.636000,781.470576,8.383464,2.349369,3.633446,8.676394
320,0.638000,801.656163,8.389216,2.356636,3.633342,8.855289
321,0.640000,752.634023,8.394863,2.363903,3.633240,8.420830
322,0.642000,697.844573,8.400133,2.371169,3.633146,7.935259
323,0.644000,654.589744,8.405047,2.378435,3.633060,7.551913
324,0.646000,631.520502,8.409719,2.385701,3.632979,7.347462
325,0.648000,611.334916,8.414234,2.392967,3.632901,7.168567
326,0.650000,576.731052,8.418551,2.400233,3.632828,6.861891
327,0.652000,527.708913,8.422563,2.407499,3.632761,6.427432
328,0.654000,458.501187,8.426145,2.414764,3.632703,5.814079
329,0.656000,343.154976,8.429058,2.422029,3.632660,4.791823
330,0.658000,242.227042,8.431184,2.429295,3.632634,3.897349
331,0.660000,198.972213,8.432787,2.436560,3.632619,3.514004
332,0.662000,201.855869,8.434243,2.443825,3.632607,3.539560
333,0.664000,219.157800,8.435772,2.451090,3.632594,3.692898
334,0.666000,253.761663,8.437490,2.458356,3.632577,3.999575
335,0.668000,253.761663,8.439334,2.465621,3.632556,3.999575
336,0.670000,262.412629,8.441209,2.472886,3.632536,4.076244
337,0.672000,276.830905,8.443168,2.480151,3.632513,4.204026
338,0.674000,302.783803,8.445273,2.487416,3.632487,4.434034
339,0.676000,346.038632,8.447630,2.494681,3.632456,4.817380
340,0.678000,429.664634,8.450448,2.501946,3.632415,5.558515
341,0.680000,513.290637,8.453873,2.509210,3.632361,6.299650
342,0.682000,545.010845,8.457717,2.516475,3.632298,6.580770
343,0.684000,550.778155,8.461697,2.523740,3.632232,6.631883
344,0.686000,576.731052,8.465792,2.531004,3.632163,6.861891
345,0.688000,625.753192,8.470160,2.538268,3.632088,7.296349
346,0.690000,671.891676,8.474873,2.545532,3.632006,7.705252
347,0.692000,715.146505,8.479911,2.552796,3.631918,8.088597
348,0.694000,726.681126,8.485147,2.560060,3.631824,8.190823
349,0.696000,703.611884,8.490342,2.567324,3.631732,7.986372
350,0.698000,692.077263,8.495410,2.574587,3.631642,7.884146
351,0.700000,677.658987,8.500385,2.581850,3.631555,7.756364
352,0.702000,689.193608,8.505349,2.589113,3.631467,7.858590
353,0.704000,715.146505,8.510448,2.596376,3.631377,8.088597
354,0.706000,778.586921,8.515872,2.603639,3.631280,8.650838
355,0.708000,833.376371,8.521726,2.610901,3.631173,9.136409
356,0.710000,865.096579,8.527893,2.618163,3.631060,9.417530
357,0.712000,859.329268,8.534155,2.625425,3.630945,9.366417
358,0.714000,842.027336,8.540332,2.632687,3.630831,9.213079
359,0.716000,879.514855,8.546583,2.639949,3.630716,9.545312
360,0.718000,914.118718,8.553095,2.647210,3.630595,9.851988
361,0.720000,922.769684,8.559764,2.654471,3.630471,9.928657
362,0.722000,844.910992,8.566181,2.661732,3.630352,9.238635
363,0.724000,732.448437,8.571907,2.668992,3.630249,8.241936
364,0.726000,602.683950,8.576754,2.676253,3.630164,7.091898
365,0.728000,501.756016,8.580763,2.683513,3.630097,6.197425
366,0.730000,438.315600,8.584176,2.690773,3.630043,5.635184
367,0.732000,421.013668,8.587295,2.698033,3.629995,5.481846
368,0.734000,421.013668,8.590352,2.705293,3.629949,5.481846
369,0.736000,377.758839,8.593251,2.712553,3.629906,5.098500
370,0.738000,279.714561,8.595638,2.719813,3.629874,4.229583
371,0.740000,201.855869,8.597386,2.727073,3.629856,3.539560
372,0.742000,198.972213,8.598841,2.734332,3.629844,3.514004
373,0.744000,273.947250,8.600557,2.741592,3.629827,4.178470
374,0.746000,334.504011,8.602766,2.748852,3.629799,4.715154
375,0.748000,340.271321,8.605215,2.756111,3.629766,4.766267
376,0.750000,297.016492,8.607528,2.763371,3.629736,4.382921
377,0.752000,245.110697,8.609496,2.770630,3.629713,3.922906
378,0.754000,207.623179,8.611140,2.777890,3.629697,3.590673
379,0.756000,219.157800,8.612689,2.785149,3.629683,3.692898
380,0.758000,291.249182,8.614541,2.792408,3.629663,4.331808
381,0.760000,371.991529,8.616949,2.799668,3.629631,5.047387
382,0.762000,444.082910,8.619911,2.806927,3.629586,5.686297
383,0.764000,441.199255,8.623124,2.814186,3.629537,5.660740
384,0.766000,386.409805,8.626128,2.821445,3.629491,5.175169
385,0.768000,348.922287,8.628796,2.828704,3.629454,4.842936
386,0.770000,348.922287,8.631329,2.835963,3.629419,4.842936
387,0.772000,403.711737,8.634061,2.843222,3.629379,5.328507
388,0.774000,444.082910,8.637138,2.850480,3.629333,5.686297
389,0.776000,412.362703,8.640246,2.857739,3.629285,5.405176
390,0.778000,337.387666,8.642967,2.864997,3.629246,4.740710
391,0.780000,285.481871,8.645228,2.872256,3.629217,4.280695
392,0.782000,259.528974,8.647206,2.879514,3.629194,4.050688
393,0.784000,268.179940,8.649121,2.886773,3.629172,4.127357
394,0.786000,325.853045,8.651277,2.894031,3.629145,4.638485
395,0.788000,397.944426,8.653903,2.901289,3.629108,5.277395
396,0.790000,426.780979,8.656896,2.908547,3.629063,5.532958
397,0.792000,371.991529,8.659795,2.915805,3.629020,5.047387
398,0.794000,288.365526,8.662192,2.923063,3.628988,4.306252
399,0.796000,213.390490,8.664012,2.930321,3.628969,3.641786
400,0.798000,201.855869,8.665519,2.937579,3.628956,3.539560
401,0.800000,184.553937,8.666922,2.944837,3.628945,3.386222
402,0.802000,173.019316,8.668219,2.952095,3.628937,3.283996
403,0.804000,92.276969,8.669182,2.959353,3.628936,2.568417
404,0.806000,-2.883655,8.669506,2.966611,3.628948,1.725056

[Raw Data]

Point ID,Time [ms],Force [N],Voltage Ch1 [mV]
1,-3.842000,165.810177,1.469492
2,-3.840000,174.461143,1.546162
3,-3.838000,165.810177,1.469492
4,-3.836000,168.693833,1.495049
5,-3.834000,157.159212,1.392823
6,-3.832000,154.275556,1.367267
7,-3.830000,171.577488,1.520605
8,-3.828000,174.461143,1.546162
9,-3.826000,165.810177,1.469492
10,-3.824000,142.740935,1.265041
11,-3.822000,134.089970,1.188372
12,-3.820000,151.391901,1.341710
13,-3.818000,177.344799,1.571718
14,-3.816000,203.297696,1.801725
15,-3.814000,188.879420,1.673944
16,-3.812000,168.693833,1.495049
17,-3.810000,139.857280,1.239485
18,-3.808000,136.973625,1.213929
19,-3.806000,165.810177,1.469492
20,-3.804000,185.995764,1.648387
21,-3.802000,183.112109,1.622831
22,-3.800000,171.577488,1.520605
23,-3.798000,154.275556,1.367267
24,-3.796000,154.275556,1.367267
25,-3.794000,148.508246,1.316154
26,-3.792000,162.926522,1.443936
27,-3.790000,162.926522,1.443936
28,-3.788000,160.042867,1.418380
29,-3.786000,154.275556,1.367267
30,-3.784000,154.275556,1.367267
31,-3.782000,162.926522,1.443936
32,-3.780000,165.810177,1.469492
33,-3.778000,174.461143,1.546162
34,-3.776000,174.461143,1.546162
35,-3.774000,154.275556,1.367267
36,-3.772000,151.391901,1.341710
37,-3.770000,154.275556,1.367267
38,-3.768000,162.926522,1.443936
39,-3.766000,174.461143,1.546162
40,-3.764000,171.577488,1.520605
41,-3.762000,165.810177,1.469492
42,-3.760000,154.275556,1.367267
43,-3.758000,154.275556,1.367267
44,-3.756000,165.810177,1.469492
45,-3.754000,174.461143,1.546162
46,-3.752000,177.344799,1.571718
47,-3.750000,162.926522,1.443936
48,-3.748000,142.740935,1.265041
49,-3.746000,134.089970,1.188372
50,-3.744000,148.508246,1.316154
51,-3.742000,174.461143,1.546162
52,-3.740000,183.112109,1.622831
53,-3.738000,177.344799,1.571718
54,-3.736000,157.159212,1.392823
55,-3.734000,142.740935,1.265041
56,-3.732000,145.624591,1.290598
57,-3.730000,165.810177,1.469492
58,-3.728000,191.763075,1.699500
59,-3.726000,174.461143,1.546162
60,-3.724000,162.926522,1.443936
61,-3.722000,136.973625,1.213929
62,-3.720000,134.089970,1.188372
63,-3.718000,148.508246,1.316154
64,-3.716000,160.042867,1.418380
65,-3.714000,165.810177,1.469492
66,-3.712000,165.810177,1.469492
67,-3.710000,154.275556,1.367267
68,-3.708000,162.926522,1.443936
69,-3.706000,165.810177,1.469492
70,-3.704000,183.112109,1.622831
71,-3.702000,185.995764,1.648387
72,-3.700000,157.159212,1.392823
73,-3.698000,131.206314,1.162816
74,-3.696000,125.439004,1.111703
75,-3.694000,142.740935,1.265041
76,-3.692000,171.577488,1.520605
77,-3.690000,183.112109,1.622831
78,-3.688000,168.693833,1.495049
79,-3.686000,148.508246,1.316154
80,-3.684000,128.322659,1.137259
81,-3.682000,136.973625,1.213929
82,-3.680000,168.693833,1.495049
83,-3.678000,180.228454,1.597274
84,-3.676000,183.112109,1.622831
85,-3.674000,165.810177,1.469492
86,-3.672000,142.740935,1.265041
87,-3.670000,128.322659,1.137259
88,-3.668000,148.508246,1.316154
89,-3.666000,171.577488,1.520605
90,-3.664000,180.228454,1.597274
91,-3.662000,177.344799,1.571718
92,-3.660000,154.275556,1.367267
93,-3.658000,154.275556,1.367267
94,-3.656000,160.042867,1.418380
95,-3.654000,168.693833,1.495049
96,-3.652000,160.042867,1.418380
97,-3.650000,180.228454,1.597274
98,-3.648000,188.879420,1.673944
99,-3.646000,168.693833,1.495049
100,-3.644000,162.926522,1.443936
101,-3.642000,154.275556,1.367267
102,-3.640000,145.624591,1.290598
103,-3.638000,151.391901,1.341710
104,-3.636000,157.159212,1.392823
105,-3.634000,160.042867,1.418380
106,-3.632000,157.159212,1.392823
107,-3.630000,160.042867,1.418380
108,-3.628000,162.926522,1.443936
109,-3.626000,162.926522,1.443936
110,-3.624000,151.391901,1.341710
111,-3.622000,154.275556,1.367267
112,-3.620000,142.740935,1.265041
113,-3.618000,157.159212,1.392823
114,-3.616000,165.810177,1.469492
115,-3.614000,171.577488,1.520605
116,-3.612000,168.693833,1.495049
117,-3.610000,154.275556,1.367267
118,-3.608000,168.693833,1.495049
119,-3.606000,174.461143,1.546162
120,-3.604000,183.112109,1.622831
121,-3.602000,162.926522,1.443936
122,-3.600000,157.159212,1.392823
123,-3.598000,157.159212,1.392823
124,-3.596000,154.275556,1.367267
125,-3.594000,162.926522,1.443936
126,-3.592000,168.693833,1.495049
127,-3.590000,180.228454,1.597274
128,-3.588000,183.112109,1.622831
129,-3.586000,165.810177,1.469492
130,-3.584000,148.508246,1.316154
131,-3.582000,154.275556,1.367267
132,-3.580000,165.810177,1.469492
133,-3.578000,183.112109,1.622831
134,-3.576000,180.228454,1.597274
135,-3.574000,171.577488,1.520605
136,-3.572000,154.275556,1.367267
137,-3.570000,136.973625,1.213929
138,-3.568000,145.624591,1.290598
139,-3.566000,157.159212,1.392823
140,-3.564000,174.461143,1.546162
141,-3.562000,174.461143,1.546162
142,-3.560000,154.275556,1.367267
143,-3.558000,134.089970,1.188372
144,-3.556000,142.740935,1.265041
145,-3.554000,162.926522,1.443936
146,-3.552000,174.461143,1.546162
147,-3.550000,171.577488,1.520605
148,-3.548000,157.159212,1.392823
149,-3.546000,151.391901,1.341710
150,-3.544000,151.391901,1.341710
151,-3.542000,162.926522,1.443936
152,-3.540000,160.042867,1.418380
153,-3.538000,171.577488,1.520605
154,-3.536000,165.810177,1.469492
155,-3.534000,168.693833,1.495049
156,-3.532000,165.810177,1.469492
157,-3.530000,160.042867,1.418380
158,-3.528000,162.926522,1.443936
159,-3.526000,160.042867,1.418380
160,-3.524000,154.275556,1.367267
161,-3.522000,148.508246,1.316154
162,-3.520000,139.857280,1.239485
163,-3.518000,154.275556,1.367267
164,-3.516000,183.112109,1.622831
165,-3.514000,185.995764,1.648387
166,-3.512000,171.577488,1.520605
167,-3.510000,142.740935,1.265041
168,-3.508000,128.322659,1.137259
169,-3.506000,151.391901,1.341710
170,-3.504000,174.461143,1.546162
171,-3.502000,185.995764,1.648387
172,-3.500000,168.693833,1.495049
173,-3.498000,151.391901,1.341710
174,-3.496000,139.857280,1.239485
175,-3.494000,151.391901,1.341710
176,-3.492000,165.810177,1.469492
177,-3.490000,183.112109,1.622831
178,-3.488000,180.228454,1.597274
179,-3.486000,157.159212,1.392823
180,-3.484000,148.508246,1.316154
181,-3.482000,151.391901,1.341710
182,-3.480000,168.693833,1.495049
183,-3.478000,183.112109,1.622831
184,-3.476000,174.461143,1.546162
185,-3.474000,154.275556,1.367267
186,-3.472000,134.089970,1.188372
187,-3.470000,131.206314,1.162816
188,-3.468000,151.391901,1.341710
189,-3.466000,180.228454,1.597274
190,-3.464000,191.763075,1.699500
191,-3.462000,183.112109,1.622831
192,-3.460000,154.275556,1.367267
193,-3.458000,125.439004,1.111703
194,-3.456000,136.973625,1.213929
195,-3.454000,168.693833,1.495049
196,-3.452000,197.530385,1.750613
197,-3.450000,180.228454,1.597274
198,-3.448000,160.042867,1.418380
199,-3.446000,145.624591,1.290598
200,-3.444000,145.624591,1.290598
201,-3.442000,157.159212,1.392823
202,-3.440000,183.112109,1.622831
203,-3.438000,177.344799,1.571718
204,-3.436000,162.926522,1.443936
205,-3.434000,157.159212,1.392823
206,-3.432000,162.926522,1.443936
207,-3.430000,174.461143,1.546162
208,-3.428000,183.112109,1.622831
209,-3.426000,183.112109,1.622831
210,-3.424000,157.159212,1.392823
211,-3.422000,148.508246,1.316154
212,-3.420000,145.624591,1.290598
213,-3.418000,168.693833,1.495049
214,-3.416000,180.228454,1.597274
215,-3.414000,183.112109,1.622831
216,-3.412000,168.693833,1.495049
217,-3.410000,151.391901,1.341710
218,-3.408000,139.857280,1.239485
219,-3.406000,162.926522,1.443936
220,-3.404000,180.228454,1.597274
221,-3.402000,203.297696,1.801725
222,-3.400000,165.810177,1.469492
223,-3.398000,139.857280,1.239485
224,-3.396000,116.788038,1.035034
225,-3.394000,136.973625,1.213929
226,-3.392000,174.461143,1.546162
227,-3.390000,197.530385,1.750613
228,-3.388000,188.879420,1.673944
229,-3.386000,148.508246,1.316154
230,-3.384000,119.671693,1.060590
231,-3.382000,128.322659,1.137259
232,-3.380000,151.391901,1.341710
233,-3.378000,185.995764,1.648387
234,-3.376000,188.879420,1.673944
235,-3.374000,177.344799,1.571718
236,-3.372000,148.508246,1.316154
237,-3.370000,128.322659,1.137259
238,-3.368000,142.740935,1.265041
239,-3.366000,174.461143,1.546162
240,-3.364000,191.763075,1.699500
241,-3.362000,177.344799,1.571718
242,-3.360000,154.275556,1.367267
243,-3.358000,148.508246,1.316154
244,-3.356000,160.042867,1.418380
245,-3.354000,177.344799,1.571718
246,-3.352000,180.228454,1.597274
247,-3.350000,160.042867,1.418380
248,-3.348000,136.973625,1.213929
249,-3.346000,134.089970,1.188372
250,-3.344000,148.508246,1.316154
251,-3.342000,162.926522,1.443936
252,-3.340000,183.112109,1.622831
253,-3.338000,174.461143,1.546162
254,-3.336000,148.508246,1.316154
255,-3.334000,125.439004,1.111703
256,-3.332000,136.973625,1.213929
257,-3.330000,162.926522,1.443936
258,-3.328000,203.297696,1.801725
259,-3.326000,194.646730,1.725056
260,-3.324000,160.042867,1.418380
261,-3.322000,139.857280,1.239485
262,-3.320000,145.624591,1.290598
263,-3.318000,168.693833,1.495049
264,-3.316000,177.344799,1.571718
265,-3.314000,183.112109,1.622831
266,-3.312000,160.042867,1.418380
267,-3.310000,134.089970,1.188372
268,-3.308000,125.439004,1.111703
269,-3.306000,145.624591,1.290598
270,-3.304000,174.461143,1.546162
271,-3.302000,194.646730,1.725056
272,-3.300000,180.228454,1.597274
273,-3.298000,148.508246,1.316154
274,-3.296000,145.624591,1.290598
275,-3.294000,151.391901,1.341710
276,-3.292000,183.112109,1.622831
277,-3.290000,185.995764,1.648387
278,-3.288000,177.344799,1.571718
279,-3.286000,148.508246,1.316154
280,-3.284000,128.322659,1.137259
281,-3.282000,142.740935,1.265041
282,-3.280000,177.344799,1.571718
283,-3.278000,200.414041,1.776169
284,-3.276000,191.763075,1.699500
285,-3.274000,151.391901,1.341710
286,-3.272000,128.322659,1.137259
287,-3.270000,142.740935,1.265041
288,-3.268000,177.344799,1.571718
289,-3.266000,209.065006,1.852838
290,-3.264000,206.181351,1.827282
291,-3.262000,171.577488,1.520605
292,-3.260000,136.973625,1.213929
293,-3.258000,134.089970,1.188372
294,-3.256000,148.508246,1.316154
295,-3.254000,191.763075,1.699500
296,-3.252000,209.065006,1.852838
297,-3.250000,183.112109,1.622831
298,-3.248000,151.391901,1.341710
299,-3.246000,136.973625,1.213929
300,-3.244000,134.089970,1.188372
301,-3.242000,154.275556,1.367267
302,-3.240000,177.344799,1.571718
303,-3.238000,177.344799,1.571718
304,-3.236000,160.042867,1.418380
305,-3.234000,128.322659,1.137259
306,-3.232000,125.439004,1.111703
307,-3.230000,157.159212,1.392823
308,-3.228000,188.879420,1.673944
309,-3.226000,174.461143,1.546162
310,-3.224000,145.624591,1.290598
311,-3.222000,128.322659,1.137259
312,-3.220000,142.740935,1.265041
313,-3.218000,162.926522,1.443936
314,-3.216000,191.763075,1.699500
315,-3.214000,197.530385,1.750613
316,-3.212000,168.693833,1.495049
317,-3.210000,148.508246,1.316154
318,-3.208000,128.322659,1.137259
319,-3.206000,151.391901,1.341710
320,-3.204000,174.461143,1.546162
321,-3.202000,183.112109,1.622831
322,-3.200000,171.577488,1.520605
323,-3.198000,151.391901,1.341710
324,-3.196000,139.857280,1.239485
325,-3.194000,151.391901,1.341710
326,-3.192000,165.810177,1.469492
327,-3.190000,185.995764,1.648387
328,-3.188000,177.344799,1.571718
329,-3.186000,148.508246,1.316154
330,-3.184000,136.973625,1.213929
331,-3.182000,154.275556,1.367267
332,-3.180000,168.693833,1.495049
333,-3.178000,180.228454,1.597274
334,-3.176000,168.693833,1.495049
335,-3.174000,145.624591,1.290598
336,-3.172000,131.206314,1.162816
337,-3.170000,154.275556,1.367267
338,-3.168000,162.926522,1.443936
339,-3.166000,174.461143,1.546162
340,-3.164000,165.810177,1.469492
341,-3.162000,168.693833,1.495049
342,-3.160000,160.042867,1.418380
343,-3.158000,151.391901,1.341710
344,-3.156000,154.275556,1.367267
345,-3.154000,171.577488,1.520605
346,-3.152000,177.344799,1.571718
347,-3.150000,177.344799,1.571718
348,-3.148000,168.693833,1.495049
349,-3.146000,157.159212,1.392823
350,-3.144000,160.042867,1.418380
351,-3.142000,168.693833,1.495049
352,-3.140000,174.461143,1.546162
353,-3.138000,174.461143,1.546162
354,-3.136000,165.810177,1.469492
355,-3.134000,151.391901,1.341710
356,-3.132000,148.508246,1.316154
357,-3.130000,157.159212,1.392823
358,-3.128000,165.810177,1.469492
359,-3.126000,157.159212,1.392823
360,-3.124000,162.926522,1.443936
361,-3.122000,157.159212,1.392823
362,-3.120000,148.508246,1.316154
363,-3.118000,157.159212,1.392823
364,-3.116000,148.508246,1.316154
365,-3.114000,154.275556,1.367267
366,-3.112000,154.275556,1.367267
367,-3.110000,154.275556,1.367267
368,-3.108000,151.391901,1.341710
369,-3.106000,157.159212,1.392823
370,-3.104000,160.042867,1.418380
371,-3.102000,160.042867,1.418380
372,-3.100000,154.275556,1.367267
373,-3.098000,151.391901,1.341710
374,-3.096000,160.042867,1.418380
375,-3.094000,177.344799,1.571718
376,-3.092000,168.693833,1.495049
377,-3.090000,162.926522,1.443936
378,-3.088000,154.275556,1.367267
379,-3.086000,154.275556,1.367267
380,-3.084000,157.159212,1.392823
381,-3.082000,174.461143,1.546162
382,-3.080000,174.461143,1.546162
383,-3.078000,177.344799,1.571718
384,-3.076000,174.461143,1.546162
385,-3.074000,160.042867,1.418380
386,-3.072000,157.159212,1.392823
387,-3.070000,148.508246,1.316154
388,-3.068000,168.693833,1.495049
389,-3.066000,177.344799,1.571718
390,-3.064000,180.228454,1.597274
391,-3.062000,157.159212,1.392823
392,-3.060000,134.089970,1.188372
393,-3.058000,142.740935,1.265041
394,-3.056000,168.693833,1.495049
395,-3.054000,174.461143,1.546162
396,-3.052000,168.693833,1.495049
397,-3.050000,162.926522,1.443936
398,-3.048000,151.391901,1.341710
399,-3.046000,157.159212,1.392823
400,-3.044000,180.228454,1.597274
401,-3.042000,185.995764,1.648387
402,-3.040000,180.228454,1.597274
403,-3.038000,151.391901,1.341710
404,-3.036000,136.973625,1.213929
405,-3.034000,136.973625,1.213929
406,-3.032000,165.810177,1.469492
407,-3.030000,188.879420,1.673944
408,-3.028000,188.879420,1.673944
409,-3.026000,171.577488,1.520605
410,-3.024000,151.391901,1.341710
411,-3.022000,139.857280,1.239485
412,-3.020000,154.275556,1.367267
413,-3.018000,171.577488,1.520605
414,-3.016000,197.530385,1.750613
415,-3.014000,194.646730,1.725056
416,-3.012000,165.810177,1.469492
417,-3.010000,145.624591,1.290598
418,-3.008000,122.555349,1.086147
419,-3.006000,148.508246,1.316154
420,-3.004000,183.112109,1.622831
421,-3.002000,200.414041,1.776169
422,-3.000000,177.344799,1.571718
423,-2.998000,136.973625,1.213929
424,-2.996000,125.439004,1.111703
425,-2.994000,162.926522,1.443936
426,-2.992000,194.646730,1.725056
427,-2.990000,203.297696,1.801725
428,-2.988000,177.344799,1.571718
429,-2.986000,136.973625,1.213929
430,-2.984000,134.089970,1.188372
431,-2.982000,136.973625,1.213929
432,-2.980000,171.577488,1.520605
433,-2.978000,180.228454,1.597274
434,-2.976000,162.926522,1.443936
435,-2.974000,145.624591,1.290598
436,-2.972000,131.206314,1.162816
437,-2.970000,139.857280,1.239485
438,-2.968000,174.461143,1.546162
439,-2.966000,183.112109,1.622831
440,-2.964000,171.577488,1.520605
441,-2.962000,151.391901,1.341710
442,-2.960000,128.322659,1.137259
443,-2.958000,134.089970,1.188372
444,-2.956000,160.042867,1.418380
445,-2.954000,183.112109,1.622831
446,-2.952000,180.228454,1.597274
