Repository: osanstrong/npre432-lab1

File: L6D/N02-B-2024-T4_1_Spec_1_Ch_1.csv (part 1 of 3)
[N02-B-2024-T4]
[Specimen: 1]
[Channel: 1]

[Calculated Data]

Point ID,Time [ms],Force [N],Energy [J],Displacement [mm],Velocity [m/s],Voltage Ch1 [mV]
1,0.000000,0.000000,0.000000,0.000000,3.806552,1.725056
2,0.002000,755.517678,0.002876,0.007613,3.806512,8.420830
3,0.004000,1724.425846,0.012316,0.015226,3.806338,17.007778
4,0.006000,2601.057045,0.028779,0.022838,3.806019,24.776920
5,0.008000,3071.092853,0.050366,0.030450,3.805595,28.942612
6,0.010000,3022.070713,0.073553,0.038061,3.805137,28.508153
7,0.012000,2537.616629,0.094707,0.045670,3.804722,24.214679
8,0.014000,1839.772056,0.111361,0.053280,3.804399,18.030033
9,0.016000,1219.786175,0.123001,0.060888,3.804179,12.535409
10,0.018000,842.027336,0.130844,0.068496,3.804037,9.187522
11,0.020000,689.193607,0.136669,0.076104,3.803937,7.833034
12,0.022000,775.703265,0.142241,0.083712,3.803842,8.599725
13,0.024000,1182.298657,0.149689,0.091320,3.803709,12.203176
14,0.026000,1891.677851,0.161381,0.098927,3.803488,18.490048
15,0.028000,2722.170566,0.178929,0.106534,3.803146,25.850288
16,0.030000,3526.710384,0.202693,0.114139,3.802677,32.980521
17,0.032000,4238.973233,0.232220,0.121744,3.802089,39.292950
18,0.034000,4720.543662,0.266282,0.129348,3.801407,43.560867
19,0.036000,4876.261046,0.302760,0.136950,3.800676,44.940912
20,0.038000,4778.216767,0.339450,0.144550,3.799940,44.071994
21,0.040000,4628.266693,0.375191,0.152149,3.799223,42.743062
22,0.042000,4553.291656,0.410070,0.159747,3.798524,42.078596
23,0.044000,4645.568625,0.445009,0.167344,3.797824,42.896401
24,0.046000,4882.028356,0.481190,0.174938,3.797098,44.992025
25,0.048000,5228.066987,0.519575,0.182532,3.796326,48.058791
26,0.050000,5654.847966,0.560885,0.190124,3.795494,51.841137
27,0.052000,6049.908737,0.605305,0.197714,3.794598,55.342362
28,0.054000,6277.717502,0.652077,0.205302,3.793653,57.361317
29,0.056000,6430.551231,0.700282,0.212888,3.792678,58.715806
30,0.058000,6566.083028,0.749567,0.220473,3.791680,59.916956
31,0.060000,6508.409923,0.799135,0.228055,3.790677,59.405828
32,0.062000,6067.210668,0.846799,0.235636,3.789712,55.495701
33,0.064000,5274.205472,0.889776,0.243214,3.788844,48.467694
34,0.066000,4391.806962,0.926395,0.250791,3.788107,40.647438
35,0.068000,3740.100873,0.957198,0.258367,3.787491,34.871694
36,0.070000,3486.339210,0.984566,0.265941,3.786945,32.622732
37,0.072000,3688.195078,1.011733,0.273514,3.786403,34.411679
38,0.074000,4262.042475,1.041834,0.281087,3.785800,39.497401
39,0.076000,5034.862085,1.077026,0.288657,3.785092,46.346513
40,0.078000,5692.335484,1.117625,0.296227,3.784272,52.173370
41,0.080000,6072.977979,1.162143,0.303795,3.783371,55.546814
42,0.082000,6122.000118,1.208275,0.311360,3.782436,55.981272
43,0.084000,5951.864458,1.253938,0.318924,3.781511,54.473445
44,0.086000,5672.149898,1.297889,0.326486,3.780621,51.994475
45,0.088000,5303.042024,1.339378,0.334047,3.779782,48.723257
46,0.090000,4873.377390,1.377839,0.341606,3.779005,44.915355
47,0.092000,4484.083930,1.413198,0.349163,3.778292,41.465243
48,0.094000,4244.740544,1.446175,0.356719,3.777629,39.344062
49,0.096000,4221.671302,1.478155,0.364273,3.776986,39.139611
50,0.098000,4489.851241,1.511055,0.371827,3.776324,41.516355
51,0.100000,5109.837122,1.547303,0.379379,3.775592,47.010979
52,0.102000,6021.072184,1.589324,0.386929,3.774741,55.086799
53,0.104000,6984.213041,1.638408,0.394477,3.773742,63.622633
54,0.106000,7647.453751,1.693616,0.402024,3.772617,69.500602
55,0.108000,7918.517346,1.752331,0.409568,3.771418,71.902903
56,0.110000,7883.913482,1.811919,0.417109,3.770201,71.596226
57,0.112000,7676.290304,1.870575,0.424649,3.769003,69.756166
58,0.114000,7390.808433,1.927354,0.432186,3.767844,67.226084
59,0.116000,7099.559252,1.981944,0.439720,3.766729,64.644888
60,0.118000,6926.539936,2.034769,0.447252,3.765651,63.111505
61,0.120000,6883.285107,2.086764,0.454783,3.764590,62.728159
62,0.122000,6955.376488,2.138854,0.462311,3.763527,63.367069
63,0.124000,7157.232357,2.191959,0.469837,3.762442,65.156016
64,0.126000,7422.528641,2.246807,0.477361,3.761320,67.507204
65,0.128000,7673.406648,2.303578,0.484882,3.760159,69.730610
66,0.130000,7863.727896,2.361991,0.492401,3.758962,71.417332
67,0.132000,7930.051967,2.421350,0.499918,3.757746,72.005129
68,0.134000,7757.032651,2.480288,0.507432,3.756538,70.471745
69,0.136000,7312.949741,2.536891,0.514944,3.755378,66.536061
70,0.138000,6658.359997,2.589351,0.522454,3.754304,60.734761
71,0.140000,6023.955839,2.636959,0.529961,3.753331,55.112355
72,0.142000,5539.501756,2.680355,0.537467,3.752446,50.818881
73,0.144000,5308.809335,2.721058,0.544971,3.751617,48.774370
74,0.146000,5256.903540,2.760693,0.552474,3.750810,48.314355
75,0.148000,5461.643064,2.800891,0.559974,3.749990,50.128859
76,0.150000,5773.077832,2.843017,0.567474,3.749131,52.888949
77,0.152000,6070.094324,2.887413,0.574971,3.748223,55.521257
78,0.154000,6240.229984,2.933549,0.582466,3.747280,57.029084
79,0.156000,6384.412747,2.980851,0.589960,3.746311,58.306904
80,0.158000,6485.340681,3.029058,0.597452,3.745324,59.201377
81,0.160000,6424.783921,3.077404,0.604941,3.744333,58.664693
82,0.162000,6075.861634,3.124205,0.612429,3.743374,55.572370
83,0.164000,5499.130582,3.167530,0.619915,3.742488,50.461092
84,0.166000,4954.119738,3.206647,0.627399,3.741690,45.630934
85,0.168000,4544.640691,3.242185,0.634882,3.740966,42.001927
86,0.170000,4377.388686,3.275559,0.642363,3.740287,40.519656
87,0.172000,4550.408001,3.308949,0.649843,3.739608,42.053040
88,0.174000,5101.186156,3.345038,0.657321,3.738872,46.934310
89,0.176000,5853.820179,3.385993,0.664798,3.738035,53.604528
90,0.178000,6502.642613,3.432175,0.672273,3.737087,59.354716
91,0.180000,6868.866831,3.482139,0.679747,3.736060,62.600377
92,0.182000,6992.864007,3.533920,0.687218,3.734995,63.699302
93,0.184000,7039.002491,3.586321,0.694686,3.733917,64.108204
94,0.186000,7076.490009,3.639019,0.702153,3.732832,64.440437
95,0.188000,7015.933249,3.691616,0.709618,3.731748,63.903753
96,0.190000,6828.495657,3.743273,0.717080,3.730685,62.242588
97,0.192000,6568.966684,3.793248,0.724541,3.729656,59.942513
98,0.194000,6257.531915,3.841080,0.731999,3.728672,57.182423
99,0.196000,6009.537563,3.886814,0.739455,3.727731,54.984573
100,0.198000,5897.075008,3.931194,0.746910,3.726819,53.987874
101,0.200000,5977.817355,3.975444,0.754363,3.725909,54.703453
102,0.202000,6346.925229,4.021359,0.761813,3.724964,57.974671
103,0.204000,6808.310070,4.070355,0.769262,3.723954,62.063693
104,0.206000,7015.933249,4.121828,0.776709,3.722892,63.903753
105,0.208000,6868.866831,4.173512,0.784154,3.721825,62.600377
106,0.210000,6505.526268,4.223283,0.791597,3.720798,59.380272
107,0.212000,6127.767429,4.270283,0.799037,3.719829,56.032385
108,0.214000,5804.798040,4.314665,0.806476,3.718915,53.170069
109,0.216000,5516.432513,4.356762,0.813913,3.718048,50.614430
110,0.218000,5265.554506,4.396846,0.821348,3.717224,48.391024
111,0.220000,5132.906364,4.435495,0.828782,3.716430,47.215430
112,0.222000,5055.047672,4.473354,0.836214,3.715652,46.525408
113,0.224000,4951.236082,4.510530,0.843644,3.714889,45.605378
114,0.226000,4931.050496,4.547238,0.851073,3.714135,45.426483
115,0.228000,5063.698638,4.584356,0.858501,3.713373,46.602077
116,0.230000,5369.366095,4.623094,0.865927,3.712576,49.311054
117,0.232000,5698.102795,4.664178,0.873351,3.711729,52.224483
118,0.234000,5859.587489,4.707072,0.880774,3.710844,53.655641
119,0.236000,5822.099971,4.750415,0.888195,3.709950,53.323408
120,0.238000,5680.800863,4.793086,0.895614,3.709069,52.071145
121,0.240000,5542.385411,4.834708,0.903031,3.708210,50.844438
122,0.242000,5455.875753,4.875488,0.910447,3.707369,50.077746
123,0.244000,5481.828650,4.916033,0.917860,3.706533,50.307754
124,0.246000,5640.429690,4.957253,0.925273,3.705682,51.713355
125,0.248000,5879.773076,4.999938,0.932683,3.704800,53.834535
126,0.250000,6104.698187,5.044333,0.940092,3.703882,55.827934
127,0.252000,6292.135779,5.090243,0.947499,3.702931,57.489099
128,0.254000,6462.271439,5.137466,0.954903,3.701953,58.996926
129,0.256000,6727.567723,5.186287,0.962306,3.700940,61.348114
130,0.258000,7050.537112,5.237272,0.969707,3.699882,64.210430
131,0.260000,7281.229533,5.290289,0.977106,3.698780,66.254941
132,0.262000,7327.368017,5.344315,0.984502,3.697656,66.663843
133,0.264000,7258.160291,5.398239,0.991896,3.696534,66.050490
134,0.266000,7131.279459,5.451422,0.999288,3.695428,64.926009
135,0.268000,7062.071733,5.503865,1.006678,3.694336,64.312655
136,0.270000,7018.816904,5.555877,1.014066,3.693254,63.929309
137,0.272000,6955.376488,5.607480,1.021451,3.692180,63.367069
138,0.274000,6952.492833,5.658823,1.028835,3.691111,63.341513
139,0.276000,6972.678420,5.710215,1.036216,3.690041,63.520407
140,0.278000,6834.262968,5.761156,1.043595,3.688980,62.293701
141,0.280000,6531.479165,5.810455,1.050972,3.687954,59.610280
142,0.282000,6165.254947,5.857274,1.058347,3.686980,56.364618
143,0.284000,5845.169213,5.901551,1.065720,3.686059,53.527859
144,0.286000,5657.731621,5.943946,1.073091,3.685179,51.866693
145,0.288000,5527.967135,5.985163,1.080460,3.684323,50.716656
146,0.290000,5349.180508,6.025233,1.087828,3.683491,49.132160
147,0.292000,5153.091951,6.063914,1.095194,3.682689,47.394325
148,0.294000,5017.560153,6.101365,1.102559,3.681913,46.193175
149,0.296000,4971.421669,6.138140,1.109922,3.681151,45.784273
150,0.298000,4997.374567,6.174833,1.117284,3.680390,46.014280
151,0.300000,5098.302501,6.211985,1.124644,3.679620,46.908754
152,0.302000,5167.510227,6.249755,1.132002,3.678836,47.522107
153,0.304000,5121.371743,6.287603,1.139359,3.678050,47.113205
154,0.306000,4907.981254,6.324487,1.146714,3.677285,45.222032
155,0.308000,4596.546485,6.359435,1.154068,3.676561,42.461942
156,0.310000,4322.599236,6.392224,1.161421,3.675882,40.034085
157,0.312000,4181.300128,6.423480,1.168772,3.675237,38.781822
158,0.314000,4161.114541,6.454138,1.176121,3.674603,38.602927
159,0.316000,4192.834749,6.484833,1.183470,3.673969,38.884047
160,0.318000,4215.903991,6.515723,1.190817,3.673331,39.088498
161,0.320000,4238.973233,6.546778,1.198163,3.672689,39.292950
162,0.322000,4345.668478,6.578304,1.205508,3.672036,40.238536
163,0.324000,4544.640691,6.610947,1.212851,3.671360,42.001927
164,0.326000,4783.984077,6.645192,1.220194,3.670650,44.123107
165,0.328000,5034.862085,6.681230,1.227534,3.669901,46.346513
166,0.330000,5242.485264,6.718943,1.234873,3.669116,48.186573
167,0.332000,5305.925679,6.757642,1.242210,3.668310,48.748814
168,0.334000,5164.626572,6.796047,1.249546,3.667511,47.496551
169,0.336000,4867.610080,6.832836,1.256881,3.666745,44.864243
170,0.338000,4582.128209,6.867483,1.264213,3.666025,42.334160
171,0.340000,4443.712757,6.900569,1.271545,3.665338,41.107453
172,0.342000,4368.737720,6.932866,1.278875,3.664668,40.442987
173,0.344000,4247.624199,6.964440,1.286203,3.664014,39.369619
174,0.346000,4063.070262,6.994888,1.293531,3.663383,37.734010
175,0.348000,3838.145152,7.023831,1.300857,3.662784,35.740611
176,0.350000,3616.103697,7.051132,1.308182,3.662220,33.772769
177,0.352000,3434.433415,7.076951,1.315506,3.661688,32.162717
178,0.354000,3244.112168,7.101404,1.322829,3.661185,30.475995
179,0.356000,3062.441887,7.124492,1.330151,3.660711,28.865942
180,0.358000,2880.771605,7.146247,1.337472,3.660266,27.255890
181,0.360000,2603.940700,7.166321,1.344792,3.659856,24.802476
182,0.362000,2269.436690,7.184156,1.352111,3.659494,21.837935
183,0.364000,1978.187509,7.199700,1.359430,3.659182,19.256740
184,0.366000,1822.470125,7.213607,1.366748,3.658904,17.876695
185,0.368000,1782.098951,7.226795,1.374065,3.658641,17.518905
186,0.370000,1805.168193,7.239919,1.381382,3.658380,17.723356
187,0.372000,1756.146054,7.252947,1.388699,3.658121,17.288898
188,0.374000,1686.938327,7.265542,1.396015,3.657871,16.675544
189,0.376000,1588.894049,7.277524,1.403330,3.657635,15.806627
190,0.378000,1430.293009,7.288567,1.410645,3.657418,14.401026
191,0.380000,1265.924659,7.298428,1.417960,3.657226,12.944312
192,0.382000,1222.669831,7.307529,1.425274,3.657051,12.560966
193,0.384000,1257.273694,7.316598,1.432588,3.656877,12.867642
194,0.386000,1398.572801,7.326310,1.439902,3.656689,14.119905
195,0.388000,1562.941151,7.337139,1.447215,3.656476,15.576620
196,0.390000,1637.916188,7.348842,1.454528,3.656246,16.241086
197,0.392000,1692.705638,7.361020,1.461840,3.656005,16.726657
198,0.394000,1917.630748,7.374218,1.469152,3.655742,18.720056
199,0.396000,2243.483793,7.389430,1.476463,3.655436,21.607928
200,0.398000,2546.267595,7.406937,1.483773,3.655080,24.291349
201,0.400000,2765.425395,7.426351,1.491083,3.654684,26.233634
202,0.402000,2854.818708,7.446890,1.498392,3.654264,27.025882
203,0.404000,2875.004295,7.467827,1.505700,3.653835,27.204777
204,0.406000,2814.447534,7.488614,1.513008,3.653410,26.668093
205,0.408000,2661.613806,7.508619,1.520314,3.653001,25.313604
206,0.410000,2540.500285,7.527622,1.527620,3.652613,24.240236
207,0.412000,2601.057045,7.546401,1.534924,3.652230,24.776920
208,0.414000,2716.403256,7.565820,1.542228,3.651834,25.799176
209,0.416000,2788.494637,7.585922,1.549532,3.651423,26.438085
210,0.418000,2779.843671,7.606253,1.556834,3.651006,26.361416
211,0.420000,2690.450358,7.626224,1.564136,3.650598,25.569168
212,0.422000,2684.683048,7.645846,1.571437,3.650197,25.518055
213,0.424000,2751.007119,7.665686,1.578737,3.649791,26.105852
214,0.426000,2716.403256,7.685640,1.586036,3.649383,25.799176
215,0.428000,2632.777253,7.705160,1.593334,3.648984,25.058040
216,0.430000,2500.129111,7.723889,1.600632,3.648602,23.882446
217,0.432000,2231.949172,7.741154,1.607929,3.648251,21.505702
218,0.434000,1859.957643,7.756081,1.615225,3.647950,18.208928
219,0.436000,1505.268046,7.768357,1.622520,3.647707,15.065492
220,0.438000,1234.204452,7.778350,1.629816,3.647512,12.663191
221,0.440000,1147.694794,7.787038,1.637110,3.647345,11.896500
222,0.442000,1156.345760,7.795441,1.644405,3.647184,11.973169
223,0.444000,1092.905344,7.803644,1.651699,3.647028,11.410928
224,0.446000,1020.813962,7.811353,1.658993,3.646882,10.772018
225,0.448000,1061.185136,7.818946,1.666287,3.646739,11.129808
226,0.450000,1190.949623,7.827158,1.673580,3.646582,12.279845
227,0.452000,1338.016041,7.836380,1.680873,3.646404,13.583221
228,0.454000,1462.013217,7.846590,1.688166,3.646204,14.682146
229,0.456000,1502.384391,7.857398,1.695458,3.645992,15.039935
230,0.458000,1554.290186,7.868543,1.702750,3.645772,15.499951
231,0.460000,1623.497912,7.880128,1.710041,3.645543,16.113304
232,0.462000,1617.730601,7.891943,1.717332,3.645309,16.062191
233,0.464000,1600.428670,7.903674,1.724622,3.645077,15.908853
234,0.466000,1718.658535,7.915772,1.731912,3.644837,16.956665
235,0.468000,1880.143230,7.928889,1.739201,3.644575,18.387823
236,0.470000,1995.489440,7.943013,1.746490,3.644291,19.410078
237,0.472000,2079.115443,7.957862,1.753779,3.643992,20.151213
238,0.474000,2139.672203,7.973234,1.761066,3.643681,20.687898
239,0.476000,2312.691519,7.989456,1.768353,3.643353,22.221281
240,0.478000,2563.569527,8.007221,1.775640,3.642991,24.444687
241,0.480000,2756.774429,8.026602,1.782925,3.642594,26.156965
242,0.482000,2918.259124,8.047273,1.790210,3.642169,27.588123
243,0.484000,3062.441887,8.069054,1.797494,3.641721,28.865942
244,0.486000,3148.951545,8.091673,1.804777,3.641254,29.632634
245,0.488000,3221.042926,8.114866,1.812059,3.640776,30.271544
246,0.490000,3215.275616,8.138298,1.819340,3.640291,30.220431
247,0.492000,3134.533268,8.161411,1.826620,3.639814,29.504852
248,0.494000,3076.860163,8.184018,1.833899,3.639348,28.993724
249,0.496000,2981.699539,8.206066,1.841177,3.638893,28.150364
250,0.498000,2797.145603,8.227094,1.848455,3.638460,26.514755
251,0.500000,2569.336837,8.246618,1.855731,3.638060,24.495800
252,0.502000,2341.528072,8.264483,1.863007,3.637695,22.476845
253,0.504000,2131.021238,8.280753,1.870282,3.637365,20.611228
254,0.506000,1989.722130,8.295741,1.877557,3.637062,19.358965
255,0.508000,1816.702814,8.309584,1.884830,3.636784,17.825582
256,0.510000,1678.287362,8.322294,1.892104,3.636530,16.598875
257,0.512000,1611.963291,8.334259,1.899377,3.636292,16.011078
258,0.514000,1603.312325,8.345950,1.906649,3.636060,15.934409
259,0.516000,1545.639220,8.357400,1.913921,3.635833,15.423281
260,0.518000,1424.525699,8.368199,1.921192,3.635620,14.349913
261,0.520000,1323.597765,8.378189,1.928463,3.635425,13.455439
262,0.522000,1263.041004,8.387593,1.935734,3.635242,12.918755
263,0.524000,1248.622728,8.396723,1.943004,3.635065,12.790973
264,0.526000,1182.298657,8.405559,1.950274,3.634895,12.203176
265,0.528000,1087.138033,8.413808,1.957544,3.634737,11.359815
266,0.530000,1017.930307,8.421460,1.964813,3.634591,10.746462
267,0.532000,1009.279341,8.428827,1.972082,3.634452,10.669793
268,0.534000,1017.930307,8.436195,1.979351,3.634313,10.746462
269,0.536000,1040.999549,8.443678,1.986620,3.634172,10.950913
270,0.538000,1066.952446,8.451338,1.993888,3.634027,11.180921
271,0.540000,1124.625552,8.459302,2.001156,3.633875,11.692048
272,0.542000,1239.971762,8.467895,2.008423,3.633709,12.714304
273,0.544000,1317.830454,8.477189,2.015690,3.633529,13.404327
274,0.546000,1366.852594,8.486944,2.022957,3.633338,13.838785
275,0.548000,1412.991078,8.497043,2.030224,3.633140,14.247687
276,0.550000,1551.406530,8.507813,2.037490,3.632928,15.474394
277,0.552000,1643.683499,8.519420,2.044755,3.632697,16.292199
278,0.554000,1637.916188,8.531341,2.052021,3.632460,16.241086
279,0.556000,1577.359428,8.543020,2.059285,3.632228,15.704402
280,0.558000,1557.173841,8.554405,2.066550,3.632002,15.525507
281,0.560000,1583.126738,8.565810,2.073813,3.631776,15.755514
282,0.562000,1562.941151,8.577236,2.081077,3.631550,15.576620
283,0.564000,1493.733425,8.588336,2.088340,3.631330,14.963266
284,0.566000,1375.503559,8.598755,2.095602,3.631125,13.915454
285,0.568000,1248.622728,8.608283,2.102864,3.630939,12.790973
286,0.570000,1090.021689,8.616774,2.110126,3.630776,11.385372
287,0.572000,867.980234,8.623883,2.117387,3.630642,9.417530
288,0.574000,686.309952,8.629526,2.124648,3.630540,7.807477
289,0.576000,628.636847,8.634300,2.131909,3.630457,7.296349
290,0.578000,602.683950,8.638770,2.139170,3.630380,7.066342
291,0.580000,484.454084,8.642717,2.146431,3.630315,6.018530
292,0.582000,325.853045,8.645659,2.153692,3.630271,4.612928
293,0.584000,193.204903,8.647543,2.160952,3.630250,3.437334
294,0.586000,135.531797,8.648736,2.168213,3.630244,2.926207
295,0.588000,135.531797,8.649720,2.175473,3.630242,2.926207
296,0.590000,109.578900,8.650610,2.182733,3.630243,2.696199
297,0.592000,11.534621,8.651050,2.189994,3.630253,1.827282
298,0.594000,-66.324071,8.650851,2.197255,3.630277,1.137259

[Raw Data]

Point ID,Time [ms],Force [N],Voltage Ch1 [mV]
1,-3.828000,145.624591,1.290598
2,-3.826000,142.740935,1.265041
3,-3.824000,160.042867,1.418380
4,-3.822000,171.577488,1.520605
5,-3.820000,174.461143,1.546162
6,-3.818000,160.042867,1.418380
7,-3.816000,136.973625,1.213929
8,-3.814000,151.391901,1.341710
9,-3.812000,160.042867,1.418380
10,-3.810000,165.810177,1.469492
11,-3.808000,174.461143,1.546162
12,-3.806000,157.159212,1.392823
13,-3.804000,148.508246,1.316154
14,-3.802000,148.508246,1.316154
15,-3.800000,151.391901,1.341710
16,-3.798000,160.042867,1.418380
17,-3.796000,171.577488,1.520605
18,-3.794000,168.693833,1.495049
19,-3.792000,154.275556,1.367267
20,-3.790000,151.391901,1.341710
21,-3.788000,157.159212,1.392823
22,-3.786000,168.693833,1.495049
23,-3.784000,162.926522,1.443936
24,-3.782000,162.926522,1.443936
25,-3.780000,157.159212,1.392823
26,-3.778000,139.857280,1.239485
27,-3.776000,154.275556,1.367267
28,-3.774000,165.810177,1.469492
29,-3.772000,174.461143,1.546162
30,-3.770000,174.461143,1.546162
31,-3.768000,154.275556,1.367267
32,-3.766000,145.624591,1.290598
33,-3.764000,134.089970,1.188372
34,-3.762000,165.810177,1.469492
35,-3.760000,171.577488,1.520605
36,-3.758000,180.228454,1.597274
37,-3.756000,162.926522,1.443936
38,-3.754000,151.391901,1.341710
39,-3.752000,145.624591,1.290598
40,-3.750000,154.275556,1.367267
41,-3.748000,157.159212,1.392823
42,-3.746000,180.228454,1.597274
43,-3.744000,188.879420,1.673944
44,-3.742000,160.042867,1.418380
45,-3.740000,131.206314,1.162816
46,-3.738000,122.555349,1.086147
47,-3.736000,157.159212,1.392823
48,-3.734000,174.461143,1.546162
49,-3.732000,180.228454,1.597274
50,-3.730000,162.926522,1.443936
51,-3.728000,134.089970,1.188372
52,-3.726000,139.857280,1.239485
53,-3.724000,157.159212,1.392823
54,-3.722000,180.228454,1.597274
55,-3.720000,185.995764,1.648387
56,-3.718000,177.344799,1.571718
57,-3.716000,151.391901,1.341710
58,-3.714000,145.624591,1.290598
59,-3.712000,157.159212,1.392823
60,-3.710000,168.693833,1.495049
61,-3.708000,183.112109,1.622831
62,-3.706000,174.461143,1.546162
63,-3.704000,154.275556,1.367267
64,-3.702000,139.857280,1.239485
65,-3.700000,145.624591,1.290598
66,-3.698000,162.926522,1.443936
67,-3.696000,171.577488,1.520605
68,-3.694000,165.810177,1.469492
69,-3.692000,160.042867,1.418380
70,-3.690000,139.857280,1.239485
71,-3.688000,145.624591,1.290598
72,-3.686000,160.042867,1.418380
73,-3.684000,185.995764,1.648387
74,-3.682000,185.995764,1.648387
75,-3.680000,162.926522,1.443936
76,-3.678000,125.439004,1.111703
77,-3.676000,131.206314,1.162816
78,-3.674000,154.275556,1.367267
79,-3.672000,180.228454,1.597274
80,-3.670000,188.879420,1.673944
81,-3.668000,162.926522,1.443936
82,-3.666000,139.857280,1.239485
83,-3.664000,128.322659,1.137259
84,-3.662000,136.973625,1.213929
85,-3.660000,162.926522,1.443936
86,-3.658000,185.995764,1.648387
87,-3.656000,171.577488,1.520605
88,-3.654000,154.275556,1.367267
89,-3.652000,134.089970,1.188372
90,-3.650000,145.624591,1.290598
91,-3.648000,157.159212,1.392823
92,-3.646000,180.228454,1.597274
93,-3.644000,168.693833,1.495049
94,-3.642000,157.159212,1.392823
95,-3.640000,154.275556,1.367267
96,-3.638000,157.159212,1.392823
97,-3.636000,168.693833,1.495049
98,-3.634000,188.879420,1.673944
99,-3.632000,185.995764,1.648387
100,-3.630000,145.624591,1.290598
101,-3.628000,122.555349,1.086147
102,-3.626000,128.322659,1.137259
103,-3.624000,160.042867,1.418380
104,-3.622000,174.461143,1.546162
105,-3.620000,180.228454,1.597274
106,-3.618000,174.461143,1.546162
107,-3.616000,145.624591,1.290598
108,-3.614000,136.973625,1.213929
109,-3.612000,145.624591,1.290598
110,-3.610000,165.810177,1.469492
111,-3.608000,188.879420,1.673944
112,-3.606000,177.344799,1.571718
113,-3.604000,157.159212,1.392823
114,-3.602000,139.857280,1.239485
115,-3.600000,142.740935,1.265041
116,-3.598000,160.042867,1.418380
117,-3.596000,180.228454,1.597274
118,-3.594000,180.228454,1.597274
119,-3.592000,148.508246,1.316154
120,-3.590000,142.740935,1.265041
121,-3.588000,154.275556,1.367267
122,-3.586000,171.577488,1.520605
123,-3.584000,185.995764,1.648387
124,-3.582000,183.112109,1.622831
125,-3.580000,151.391901,1.341710
126,-3.578000,148.508246,1.316154
127,-3.576000,136.973625,1.213929
128,-3.574000,154.275556,1.367267
129,-3.572000,180.228454,1.597274
130,-3.570000,174.461143,1.546162
131,-3.568000,160.042867,1.418380
132,-3.566000,136.973625,1.213929
133,-3.564000,145.624591,1.290598
134,-3.562000,148.508246,1.316154
135,-3.560000,171.577488,1.520605
136,-3.558000,174.461143,1.546162
137,-3.556000,174.461143,1.546162
138,-3.554000,157.159212,1.392823
139,-3.552000,134.089970,1.188372
140,-3.550000,139.857280,1.239485
141,-3.548000,157.159212,1.392823
142,-3.546000,171.577488,1.520605
143,-3.544000,174.461143,1.546162
144,-3.542000,165.810177,1.469492
145,-3.540000,154.275556,1.367267
146,-3.538000,165.810177,1.469492
147,-3.536000,171.577488,1.520605
148,-3.534000,183.112109,1.622831
149,-3.532000,183.112109,1.622831
150,-3.530000,160.042867,1.418380
151,-3.528000,148.508246,1.316154
152,-3.526000,157.159212,1.392823
153,-3.524000,154.275556,1.367267
154,-3.522000,165.810177,1.469492
155,-3.520000,168.693833,1.495049
156,-3.518000,157.159212,1.392823
157,-3.516000,162.926522,1.443936
158,-3.514000,160.042867,1.418380
159,-3.512000,165.810177,1.469492
160,-3.510000,160.042867,1.418380
161,-3.508000,157.159212,1.392823
162,-3.506000,162.926522,1.443936
163,-3.504000,157.159212,1.392823
164,-3.502000,145.624591,1.290598
165,-3.500000,160.042867,1.418380
166,-3.498000,177.344799,1.571718
167,-3.496000,174.461143,1.546162
168,-3.494000,160.042867,1.418380
169,-3.492000,157.159212,1.392823
170,-3.490000,151.391901,1.341710
171,-3.488000,160.042867,1.418380
172,-3.486000,162.926522,1.443936
173,-3.484000,160.042867,1.418380
174,-3.482000,154.275556,1.367267
175,-3.480000,160.042867,1.418380
176,-3.478000,165.810177,1.469492
177,-3.476000,171.577488,1.520605
178,-3.474000,168.693833,1.495049
179,-3.472000,165.810177,1.469492
180,-3.470000,162.926522,1.443936
181,-3.468000,154.275556,1.367267
182,-3.466000,142.740935,1.265041
183,-3.464000,154.275556,1.367267
184,-3.462000,165.810177,1.469492
185,-3.460000,168.693833,1.495049
186,-3.458000,174.461143,1.546162
187,-3.456000,171.577488,1.520605
188,-3.454000,157.159212,1.392823
189,-3.452000,162.926522,1.443936
190,-3.450000,174.461143,1.546162
191,-3.448000,171.577488,1.520605
192,-3.446000,168.693833,1.495049
193,-3.444000,157.159212,1.392823
194,-3.442000,160.042867,1.418380
195,-3.440000,162.926522,1.443936
196,-3.438000,162.926522,1.443936
197,-3.436000,154.275556,1.367267
198,-3.434000,157.159212,1.392823
199,-3.432000,160.042867,1.418380
200,-3.430000,157.159212,1.392823
201,-3.428000,157.159212,1.392823
202,-3.426000,151.391901,1.341710
203,-3.424000,151.391901,1.341710
204,-3.422000,162.926522,1.443936
205,-3.420000,177.344799,1.571718
206,-3.418000,168.693833,1.495049
207,-3.416000,148.508246,1.316154
208,-3.414000,142.740935,1.265041
209,-3.412000,136.973625,1.213929
210,-3.410000,162.926522,1.443936
211,-3.408000,160.042867,1.418380
212,-3.406000,171.577488,1.520605
213,-3.404000,142.740935,1.265041
214,-3.402000,154.275556,1.367267
215,-3.400000,174.461143,1.546162
216,-3.398000,185.995764,1.648387
217,-3.396000,171.577488,1.520605
218,-3.394000,151.391901,1.341710
219,-3.392000,157.159212,1.392823
220,-3.390000,162.926522,1.443936
221,-3.388000,162.926522,1.443936
222,-3.386000,162.926522,1.443936
223,-3.384000,165.810177,1.469492
224,-3.382000,174.461143,1.546162
225,-3.380000,157.159212,1.392823
226,-3.378000,145.624591,1.290598
227,-3.376000,148.508246,1.316154
228,-3.374000,165.810177,1.469492
229,-3.372000,183.112109,1.622831
230,-3.370000,171.577488,1.520605
231,-3.368000,174.461143,1.546162
232,-3.366000,157.159212,1.392823
233,-3.364000,139.857280,1.239485
234,-3.362000,148.508246,1.316154
235,-3.360000,162.926522,1.443936
236,-3.358000,168.693833,1.495049
237,-3.356000,162.926522,1.443936
238,-3.354000,142.740935,1.265041
239,-3.352000,145.624591,1.290598
240,-3.350000,151.391901,1.341710
241,-3.348000,168.693833,1.495049
242,-3.346000,174.461143,1.546162
243,-3.344000,177.344799,1.571718
244,-3.342000,157.159212,1.392823
245,-3.340000,145.624591,1.290598
246,-3.338000,145.624591,1.290598
247,-3.336000,168.693833,1.495049
248,-3.334000,174.461143,1.546162
249,-3.332000,165.810177,1.469492
250,-3.330000,165.810177,1.469492
251,-3.328000,160.042867,1.418380
252,-3.326000,157.159212,1.392823
253,-3.324000,168.693833,1.495049
254,-3.322000,180.228454,1.597274
255,-3.320000,174.461143,1.546162
256,-3.318000,157.159212,1.392823
257,-3.316000,142.740935,1.265041
258,-3.314000,142.740935,1.265041
259,-3.312000,154.275556,1.367267
260,-3.310000,174.461143,1.546162
261,-3.308000,185.995764,1.648387
262,-3.306000,174.461143,1.546162
263,-3.304000,154.275556,1.367267
264,-3.302000,154.275556,1.367267
265,-3.300000,160.042867,1.418380
266,-3.298000,171.577488,1.520605
267,-3.296000,174.461143,1.546162
268,-3.294000,168.693833,1.495049
269,-3.292000,148.508246,1.316154
270,-3.290000,142.740935,1.265041
271,-3.288000,148.508246,1.316154
272,-3.286000,168.693833,1.495049
273,-3.284000,177.344799,1.571718
274,-3.282000,174.461143,1.546162
275,-3.280000,162.926522,1.443936
276,-3.278000,151.391901,1.341710
277,-3.276000,142.740935,1.265041
278,-3.274000,154.275556,1.367267
279,-3.272000,183.112109,1.622831
280,-3.270000,183.112109,1.622831
281,-3.268000,174.461143,1.546162
282,-3.266000,151.391901,1.341710
283,-3.264000,145.624591,1.290598
284,-3.262000,157.159212,1.392823
285,-3.260000,183.112109,1.622831
286,-3.258000,194.646730,1.725056
287,-3.256000,177.344799,1.571718
288,-3.254000,154.275556,1.367267
289,-3.252000,134.089970,1.188372
290,-3.250000,148.508246,1.316154
291,-3.248000,162.926522,1.443936
292,-3.246000,177.344799,1.571718
293,-3.244000,180.228454,1.597274
294,-3.242000,180.228454,1.597274
295,-3.240000,148.508246,1.316154
296,-3.238000,134.089970,1.188372
297,-3.236000,154.275556,1.367267
298,-3.234000,177.344799,1.571718
299,-3.232000,183.112109,1.622831
300,-3.230000,168.693833,1.495049
301,-3.228000,142.740935,1.265041
302,-3.226000,136.973625,1.213929
303,-3.224000,151.391901,1.341710
304,-3.222000,177.344799,1.571718
305,-3.220000,191.763075,1.699500
306,-3.218000,185.995764,1.648387
307,-3.216000,160.042867,1.418380
308,-3.214000,139.857280,1.239485
309,-3.212000,142.740935,1.265041
310,-3.210000,168.693833,1.495049
311,-3.208000,183.112109,1.622831
312,-3.206000,185.995764,1.648387
313,-3.204000,160.042867,1.418380
314,-3.202000,136.973625,1.213929
315,-3.200000,145.624591,1.290598
316,-3.198000,171.577488,1.520605
317,-3.196000,194.646730,1.725056
318,-3.194000,194.646730,1.725056
319,-3.192000,174.461143,1.546162
320,-3.190000,151.391901,1.341710
321,-3.188000,139.857280,1.239485
322,-3.186000,162.926522,1.443936
323,-3.184000,177.344799,1.571718
324,-3.182000,183.112109,1.622831
325,-3.180000,168.693833,1.495049
326,-3.178000,148.508246,1.316154
327,-3.176000,154.275556,1.367267
328,-3.174000,151.391901,1.341710
329,-3.172000,162.926522,1.443936
330,-3.170000,162.926522,1.443936
331,-3.168000,151.391901,1.341710
332,-3.166000,148.508246,1.316154
333,-3.164000,145.624591,1.290598
334,-3.162000,148.508246,1.316154
335,-3.160000,160.042867,1.418380
336,-3.158000,162.926522,1.443936
337,-3.156000,145.624591,1.290598
338,-3.154000,145.624591,1.290598
339,-3.152000,142.740935,1.265041
340,-3.150000,151.391901,1.341710
341,-3.148000,171.577488,1.520605
342,-3.146000,177.344799,1.571718
343,-3.144000,183.112109,1.622831
344,-3.142000,165.810177,1.469492
345,-3.140000,157.159212,1.392823
346,-3.138000,148.508246,1.316154
347,-3.136000,160.042867,1.418380
348,-3.134000,165.810177,1.469492
349,-3.132000,165.810177,1.469492
350,-3.130000,171.577488,1.520605
351,-3.128000,154.275556,1.367267
352,-3.126000,151.391901,1.341710
353,-3.124000,148.508246,1.316154
354,-3.122000,165.810177,1.469492
355,-3.120000,180.228454,1.597274
356,-3.118000,165.810177,1.469492
357,-3.116000,154.275556,1.367267
358,-3.114000,142.740935,1.265041
359,-3.112000,154.275556,1.367267
360,-3.110000,180.228454,1.597274
361,-3.108000,185.995764,1.648387
362,-3.106000,185.995764,1.648387
363,-3.104000,154.275556,1.367267
364,-3.102000,134.089970,1.188372
365,-3.100000,142.740935,1.265041
366,-3.098000,162.926522,1.443936
367,-3.096000,171.577488,1.520605
368,-3.094000,174.461143,1.546162
369,-3.092000,157.159212,1.392823
370,-3.090000,145.624591,1.290598
371,-3.088000,154.275556,1.367267
372,-3.086000,171.577488,1.520605
373,-3.084000,191.763075,1.699500
374,-3.082000,180.228454,1.597274
375,-3.080000,165.810177,1.469492
376,-3.078000,145.624591,1.290598
377,-3.076000,131.206314,1.162816
378,-3.074000,148.508246,1.316154
379,-3.072000,177.344799,1.571718
380,-3.070000,188.879420,1.673944
381,-3.068000,168.693833,1.495049
382,-3.066000,157.159212,1.392823
383,-3.064000,145.624591,1.290598
384,-3.062000,160.042867,1.418380
385,-3.060000,183.112109,1.622831
386,-3.058000,183.112109,1.622831
387,-3.056000,171.577488,1.520605
388,-3.054000,136.973625,1.213929
389,-3.052000,134.089970,1.188372
390,-3.050000,145.624591,1.290598
391,-3.048000,171.577488,1.520605
392,-3.046000,197.530385,1.750613
393,-3.044000,174.461143,1.546162
394,-3.042000,157.159212,1.392823
395,-3.040000,142.740935,1.265041
396,-3.038000,142.740935,1.265041
397,-3.036000,162.926522,1.443936
398,-3.034000,183.112109,1.622831
399,-3.032000,180.228454,1.597274
400,-3.030000,154.275556,1.367267
401,-3.028000,136.973625,1.213929
402,-3.026000,139.857280,1.239485
403,-3.024000,151.391901,1.341710
404,-3.022000,183.112109,1.622831
405,-3.020000,174.461143,1.546162
406,-3.018000,165.810177,1.469492
407,-3.016000,154.275556,1.367267
408,-3.014000,160.042867,1.418380
409,-3.012000,160.042867,1.418380
410,-3.010000,160.042867,1.418380
411,-3.008000,174.461143,1.546162
412,-3.006000,171.577488,1.520605
413,-3.004000,165.810177,1.469492
414,-3.002000,148.508246,1.316154
415,-3.000000,151.391901,1.341710
416,-2.998000,157.159212,1.392823
417,-2.996000,183.112109,1.622831
418,-2.994000,180.228454,1.597274
419,-2.992000,168.693833,1.495049
420,-2.990000,154.275556,1.367267
421,-2.988000,148.508246,1.316154
422,-2.986000,157.159212,1.392823
423,-2.984000,174.461143,1.546162
424,-2.982000,177.344799,1.571718
425,-2.980000,168.693833,1.495049
426,-2.978000,162.926522,1.443936
427,-2.976000,165.810177,1.469492
428,-2.974000,165.810177,1.469492
429,-2.972000,171.577488,1.520605
430,-2.970000,174.461143,1.546162
431,-2.968000,157.159212,1.392823
432,-2.966000,148.508246,1.316154
433,-2.964000,145.624591,1.290598
434,-2.962000,151.391901,1.341710
435,-2.960000,174.461143,1.546162
436,-2.958000,174.461143,1.546162
437,-2.956000,180.228454,1.597274
438,-2.954000,165.810177,1.469492
439,-2.952000,151.391901,1.341710
440,-2.950000,142.740935,1.265041
441,-2.948000,160.042867,1.418380
442,-2.946000,183.112109,1.622831
443,-2.944000,177.344799,1.571718
444,-2.942000,174.461143,1.546162
445,-2.940000,157.159212,1.392823
446,-2.938000,154.275556,1.367267
447,-2.936000,151.391901,1.341710
448,-2.934000,165.810177,1.469492
449,-2.932000,171.577488,1.520605
450,-2.930000,171.577488,1.520605
451,-2.928000,148.508246,1.316154
452,-2.926000,148.508246,1.316154
453,-2.924000,160.042867,1.418380
454,-2.922000,180.228454,1.597274
455,-2.920000,191.763075,1.699500
456,-2.918000,180.228454,1.597274
457,-2.916000,160.042867,1.418380
458,-2.914000,151.391901,1.341710
459,-2.912000,157.159212,1.392823
460,-2.910000,162.926522,1.443936
461,-2.908000,165.810177,1.469492
462,-2.906000,180.228454,1.597274
463,-2.904000,180.228454,1.597274
464,-2.902000,168.693833,1.495049
465,-2.900000,160.042867,1.418380
466,-2.898000,157.159212,1.392823
467,-2.896000,154.275556,1.367267
468,-2.894000,148.508246,1.316154
469,-2.892000,151.391901,1.341710
470,-2.890000,160.042867,1.418380
471,-2.888000,171.577488,1.520605
472,-2.886000,174.461143,1.546162
473,-2.884000,174.461143,1.546162
474,-2.882000,171.577488,1.520605
475,-2.880000,168.693833,1.495049
476,-2.878000,162.926522,1.443936
477,-2.876000,160.042867,1.418380
478,-2.874000,171.577488,1.520605
479,-2.872000,180.228454,1.597274
480,-2.870000,171.577488,1.520605
481,-2.868000,162.926522,1.443936
482,-2.866000,151.391901,1.341710
483,-2.864000,154.275556,1.367267
484,-2.862000,162.926522,1.443936
485,-2.860000,174.461143,1.546162
486,-2.858000,183.112109,1.622831
487,-2.856000,168.693833,1.495049
488,-2.854000,160.042867,1.418380
489,-2.852000,139.857280,1.239485
490,-2.850000,151.391901,1.341710
491,-2.848000,177.344799,1.571718
492,-2.846000,194.646730,1.725056
493,-2.844000,185.995764,1.648387
494,-2.842000,162.926522,1.443936
495,-2.840000,139.857280,1.239485
496,-2.838000,148.508246,1.316154
497,-2.836000,162.926522,1.443936
498,-2.834000,180.228454,1.597274
499,-2.832000,174.461143,1.546162
500,-2.830000,160.042867,1.418380
501,-2.828000,128.322659,1.137259
502,-2.826000,139.857280,1.239485
503,-2.824000,174.461143,1.546162
504,-2.822000,197.530385,1.750613
505,-2.820000,194.646730,1.725056
506,-2.818000,162.926522,1.443936
507,-2.816000,139.857280,1.239485
508,-2.814000,134.089970,1.188372
509,-2.812000,145.624591,1.290598
510,-2.810000,174.461143,1.546162
511,-2.808000,180.228454,1.597274
512,-2.806000,180.228454,1.597274
513,-2.804000,162.926522,1.443936
514,-2.802000,139.857280,1.239485
515,-2.800000,139.857280,1.239485
516,-2.798000,151.391901,1.341710
517,-2.796000,165.810177,1.469492
518,-2.794000,180.228454,1.597274
519,-2.792000,171.577488,1.520605
520,-2.790000,142.740935,1.265041
521,-2.788000,139.857280,1.239485
522,-2.786000,145.624591,1.290598
523,-2.784000,180.228454,1.597274
524,-2.782000,185.995764,1.648387
525,-2.780000,183.112109,1.622831
526,-2.778000,148.508246,1.316154
527,-2.776000,136.973625,1.213929
528,-2.774000,139.857280,1.239485
529,-2.772000,171.577488,1.520605
530,-2.770000,188.879420,1.673944
531,-2.768000,177.344799,1.571718
532,-2.766000,154.275556,1.367267
533,-2.764000,145.624591,1.290598
534,-2.762000,154.275556,1.367267
535,-2.760000,162.926522,1.443936
536,-2.758000,177.344799,1.571718
537,-2.756000,185.995764,1.648387
538,-2.754000,185.995764,1.648387
539,-2.752000,160.042867,1.418380
540,-2.750000,145.624591,1.290598
541,-2.748000,160.042867,1.418380
542,-2.746000,168.693833,1.495049
543,-2.744000,168.693833,1.495049
544,-2.742000,165.810177,1.469492
545,-2.740000,165.810177,1.469492
546,-2.738000,165.810177,1.469492
547,-2.736000,162.926522,1.443936
548,-2.734000,154.275556,1.367267
549,-2.732000,157.159212,1.392823
550,-2.730000,160.042867,1.418380
551,-2.728000,174.461143,1.546162
552,-2.726000,165.810177,1.469492
553,-2.724000,154.275556,1.367267
554,-2.722000,157.159212,1.392823
555,-2.720000,157.159212,1.392823
556,-2.718000,162.926522,1.443936
557,-2.716000,165.810177,1.469492
558,-2.714000,165.810177,1.469492
559,-2.712000,157.159212,1.392823
560,-2.710000,162.926522,1.443936
561,-2.708000,174.461143,1.546162
562,-2.706000,174.461143,1.546162
563,-2.704000,168.693833,1.495049
564,-2.702000,151.391901,1.341710
565,-2.700000,151.391901,1.341710
566,-2.698000,168.693833,1.495049
567,-2.696000,168.693833,1.495049
568,-2.694000,165.810177,1.469492
569,-2.692000,154.275556,1.367267
570,-2.690000,154.275556,1.367267
571,-2.688000,151.391901,1.341710
572,-2.686000,165.810177,1.469492
573,-2.684000,171.577488,1.520605
574,-2.682000,171.577488,1.520605
575,-2.680000,168.693833,1.495049
576,-2.678000,148.508246,1.316154
577,-2.676000,145.624591,1.290598
578,-2.674000,154.275556,1.367267
579,-2.672000,165.810177,1.469492
580,-2.670000,177.344799,1.571718
581,-2.668000,171.577488,1.520605
582,-2.666000,162.926522,1.443936
583,-2.664000,157.159212,1.392823
584,-2.662000,157.159212,1.392823
585,-2.660000,174.461143,1.546162
586,-2.658000,183.112109,1.622831
587,-2.656000,174.461143,1.546162
588,-2.654000,154.275556,1.367267
589,-2.652000,139.857280,1.239485
590,-2.650000,154.275556,1.367267
591,-2.648000,162.926522,1.443936
592,-2.646000,168.693833,1.495049
593,-2.644000,160.042867,1.418380
594,-2.642000,160.042867,1.418380
595,-2.640000,151.391901,1.341710
596,-2.638000,145.624591,1.290598
597,-2.636000,154.275556,1.367267
598,-2.634000,162.926522,1.443936
599,-2.632000,165.810177,1.469492
600,-2.630000,154.275556,1.367267
601,-2.628000,151.391901,1.341710
602,-2.626000,154.275556,1.367267
603,-2.624000,168.693833,1.495049
604,-2.622000,162.926522,1.443936
605,-2.620000,171.577488,1.520605
606,-2.618000,165.810177,1.469492
607,-2.616000,171.577488,1.520605
608,-2.614000,151.391901,1.341710
609,-2.612000,151.391901,1.341710
610,-2.610000,171.577488,1.520605
611,-2.608000,168.693833,1.495049
612,-2.606000,145.624591,1.290598
613,-2.604000,157.159212,1.392823
614,-2.602000,151.391901,1.341710
615,-2.600000,165.810177,1.469492
616,-2.598000,168.693833,1.495049
617,-2.596000,168.693833,1.495049
618,-2.594000,160.042867,1.418380
619,-2.592000,154.275556,1.367267
620,-2.590000,157.159212,1.392823
621,-2.588000,177.344799,1.571718
622,-2.586000,183.112109,1.622831
623,-2.584000,185.995764,1.648387
624,-2.582000,160.042867,1.418380
625,-2.580000,142.740935,1.265041
626,-2.578000,142.740935,1.265041
627,-2.576000,154.275556,1.367267
628,-2.574000,177.344799,1.571718
629,-2.572000,183.112109,1.622831
630,-2.570000,157.159212,1.392823
631,-2.568000,148.508246,1.316154
632,-2.566000,134.089970,1.188372
633,-2.564000,151.391901,1.341710
634,-2.562000,157.159212,1.392823
