Repository: osanstrong/npre432-lab1

File: L6D/N01-A-ABS-BW.csv
[Shared Parameters]

Comment,Plate Impact, 76mm support dia, 12.7mm hemispherical tup tip, 

[Shared Data]

Test Name,N01-A-ABS-BW,
Instrument,8200,
Operator,N01-A,
Date,10/27/2025 5:22:46 PM,

[Step [1] Data]

Specimen ID,ABS.RT,
Impact Height (Nominal),930.000,mm
Total Mass,6.202,kg
Thickness,3.130,mm
Start Velocity,4.191,m/s
Start Time,4.760,ms
Total Time,10.720,ms
Peak Force,4050.140,N
Total Energy,42.636,J

File: L6D/N01-B-PMMA-0C.csv
[Shared Parameters]

Comment,Plate Impact, 76mm support dia, 12.7mm hemispherical tup tip, 

[Shared Data]

Test Name,N01-B-PMMA-0C,
Instrument,8200,
Operator,N01-B,
Date,10/27/2025 5:38:56 PM,

[Step [1] Data]

Specimen ID,PMMA,0C,
Impact Height (Nominal),770.000,mm
Total Mass,6.202,kg
Thickness,2.990,mm
Start Velocity,3.852,m/s
Start Time,4.980,ms
Total Time,6.860,ms
Peak Force,642.190,N
Total Energy,1.824,J

File: L6D/N01-B-PMMA-0C_1_Spec_1_Ch_1.csv (part 1 of 2)
[N01-B-PMMA-0C]
[Specimen: 1]
[Channel: 1]

[Calculated Data]

Point ID,Time [ms],Force [N],Energy [J],Displacement [mm],Velocity [m/s],Voltage Ch1 [mV]
1,4.980000,-12.429480,0.000000,0.000000,3.851545,153.230242
2,5.000000,2.071580,-0.000399,0.077033,3.851758,153.722604
3,5.020000,176.084302,0.006463,0.154067,3.851666,159.630954
4,5.040000,209.229582,0.021303,0.231096,3.851241,160.756354
5,5.060000,261.019083,0.039412,0.308116,3.850679,162.514792
6,5.080000,198.871682,0.057120,0.385124,3.850134,160.404667
7,5.100000,192.656942,0.072193,0.462122,3.849699,160.193654
8,5.120000,250.661183,0.089259,0.539111,3.849180,162.163104
9,5.140000,234.088543,0.107916,0.616089,3.848595,161.600404
10,5.160000,217.515903,0.125295,0.693055,3.848063,161.037704
11,5.180000,142.939022,0.139165,0.770013,3.847677,158.505554
12,5.200000,142.939022,0.150165,0.846963,3.847413,158.505554
13,5.220000,161.583242,0.161880,0.923909,3.847118,159.138592
14,5.240000,151.225342,0.173914,1.000848,3.846810,158.786904
15,5.260000,176.084302,0.186504,1.077781,3.846478,159.630954
16,5.280000,211.301162,0.201404,1.154706,3.846049,160.826692
17,5.300000,190.585362,0.216860,1.231623,3.845598,160.123317
18,5.320000,203.014842,0.231996,1.308530,3.845159,160.545342
19,5.340000,279.663303,0.250554,1.385428,3.844577,163.147829
20,5.360000,416.387585,0.277310,1.462310,3.843651,167.790104
21,5.380000,482.678146,0.311861,1.539170,3.842397,170.040904
22,5.400000,503.393946,0.349743,1.616004,3.841003,170.744279
23,5.420000,515.823426,0.388883,1.692810,3.839556,171.166304
24,5.440000,575.899247,0.430792,1.769585,3.837992,173.206092
25,5.460000,642.189808,0.477530,1.846328,3.836224,175.456892
26,5.480000,642.189808,0.526790,1.923033,3.834349,175.456892
27,5.500000,594.543467,0.574200,1.999702,3.832551,173.839129
28,5.520000,546.897127,0.617937,2.076337,3.830907,172.221367
29,5.540000,551.040287,0.659990,2.152939,3.829333,172.362042
30,5.560000,567.612927,0.702818,2.229510,3.827725,172.924742
31,5.580000,569.684507,0.746341,2.306048,3.826088,172.995079
32,5.600000,480.606566,0.786519,2.382555,3.824590,169.970567
33,5.620000,-126.366382,0.800067,2.459043,3.824215,149.361679
34,5.640000,87.006361,0.798562,2.535530,3.824475,156.606442
35,5.660000,68.362141,0.804504,2.612019,3.824421,155.973404
36,5.680000,480.606566,0.825496,2.688500,3.823732,169.970567
37,5.700000,178.155882,0.850684,2.764966,3.822866,159.701292
38,5.720000,348.025444,0.870797,2.841417,3.822213,165.468967
39,5.740000,412.244425,0.899852,2.917851,3.821184,167.649429
40,5.760000,507.537106,0.934992,2.994262,3.819897,170.884954
41,5.780000,511.680266,0.973917,3.070645,3.818449,171.025629
42,5.800000,331.452804,1.006108,3.147003,3.817286,164.906267
43,5.820000,339.739124,1.031726,3.223339,3.816400,165.187617
44,5.840000,256.875923,1.054494,3.299660,3.815634,162.374117
45,5.860000,368.741244,1.078362,3.375964,3.814822,166.172342
46,5.880000,223.730643,1.100962,3.452253,3.814062,161.248717
47,5.900000,290.021203,1.120555,3.528528,3.813430,163.499517
48,5.920000,155.368502,1.137539,3.604791,3.812908,158.927579
49,5.940000,167.797982,1.149860,3.681046,3.812583,159.349604
50,5.960000,138.795862,1.161549,3.757295,3.812285,158.364879
51,5.980000,244.446443,1.176158,3.833537,3.811863,161.952092
52,6.000000,250.661183,1.195029,3.909768,3.811261,162.163104
53,6.020000,246.518023,1.213977,3.985987,3.810656,162.022429
54,6.040000,254.804343,1.233079,4.062194,3.810043,162.303779
55,6.060000,352.168604,1.256202,4.138387,3.809261,165.609642
56,6.080000,370.812824,1.283739,4.214563,3.808291,166.242679
57,6.100000,319.023324,1.310007,4.290719,3.807375,164.484242
58,6.120000,341.810704,1.335164,4.366858,3.806506,165.257954
59,6.140000,273.448563,1.358582,4.442980,3.805710,162.936817
60,6.160000,358.383344,1.382625,4.519086,3.804887,165.820654
61,6.180000,416.387585,1.412099,4.595173,3.803834,167.790104
62,6.200000,298.307524,1.439282,4.671240,3.802878,163.780867
63,6.220000,200.943262,1.458267,4.747292,3.802269,160.475004
64,6.240000,211.301162,1.473941,4.823333,3.801800,160.826692
65,6.260000,294.164364,1.493156,4.899362,3.801182,163.640192
66,6.280000,300.379104,1.515753,4.975378,3.800419,163.851204
67,6.300000,345.953864,1.540313,5.051378,3.799573,165.398629
68,6.320000,321.094904,1.565656,5.127361,3.798694,164.554579
69,6.340000,196.800102,1.585328,5.203329,3.798055,160.334329
70,6.360000,250.661183,1.602321,5.279284,3.797529,162.163104
71,6.380000,194.728522,1.619234,5.355230,3.797007,160.263992
72,6.400000,192.656942,1.633942,5.431166,3.796579,160.193654
73,6.420000,161.583242,1.647391,5.507093,3.796204,159.138592
74,6.440000,138.795862,1.658793,5.583015,3.795916,158.364879
75,6.460000,188.513782,1.671217,5.658930,3.795584,160.052979
76,6.480000,111.865321,1.682618,5.734838,3.795296,157.450492
77,6.500000,182.299042,1.693782,5.810742,3.795018,159.841967
78,6.520000,134.652702,1.705810,5.886639,3.794703,158.224204
79,6.540000,167.797982,1.717286,5.962530,3.794411,159.349604
80,6.560000,211.301162,1.731670,6.038414,3.793996,160.826692
81,6.580000,186.442202,1.746759,6.114289,3.793551,159.982642
82,6.600000,145.010602,1.759333,6.190157,3.793213,158.575892
83,6.620000,66.290561,1.767348,6.266020,3.793068,155.903067
84,6.640000,99.435841,1.773634,6.341881,3.792997,157.028467
85,6.660000,62.147401,1.779763,6.417740,3.792933,155.762392
86,6.680000,89.077941,1.785499,6.493598,3.792885,156.676779
87,6.700000,74.576881,1.791706,6.569455,3.792817,156.184417
88,6.720000,134.652702,1.799641,6.645310,3.792676,158.224204
89,6.740000,84.934781,1.807969,6.721162,3.792518,156.536104
90,6.760000,84.934781,1.814412,6.797012,3.792440,156.536104
91,6.780000,18.644220,1.818340,6.872861,3.792469,154.285304
92,6.800000,8.286320,1.819361,6.948712,3.792622,153.933617
93,6.820000,33.145280,1.820933,7.024565,3.792751,154.777667
94,6.840000,6.214740,1.822425,7.100422,3.792884,153.863279
95,6.860000,33.145280,1.823918,7.176281,3.793017,154.777667

[Raw Data]

Point ID,Time [ms],Force [N],Voltage Ch1 [mV]
1,0.000000,4525.366565,153.652267
2,0.020000,4521.223405,153.511592
3,0.040000,4515.008665,153.300579
4,0.060000,4515.008665,153.300579
5,0.080000,4510.865505,153.159904
6,0.100000,4517.080245,153.370917
7,0.120000,4523.294985,153.581929
8,0.140000,4504.650765,152.948892
9,0.160000,4512.937085,153.230242
10,0.180000,4515.008665,153.300579
11,0.200000,4519.151825,153.441254
12,0.220000,4510.865505,153.159904
13,0.240000,4508.793925,153.089567
14,0.260000,4523.294985,153.581929
15,0.280000,4504.650765,152.948892
16,0.300000,4523.294985,153.581929
17,0.320000,4521.223405,153.511592
18,0.340000,4508.793925,153.089567
19,0.360000,4517.080245,153.370917
20,0.380000,4515.008665,153.300579
21,0.400000,4504.650765,152.948892
22,0.420000,4523.294985,153.581929
23,0.440000,4510.865505,153.159904
24,0.460000,4510.865505,153.159904
25,0.480000,4517.080245,153.370917
26,0.500000,4515.008665,153.300579
27,0.520000,4512.937085,153.230242
28,0.540000,4517.080245,153.370917
29,0.560000,4529.509725,153.792942
30,0.580000,4504.650765,152.948892
31,0.600000,4521.223405,153.511592
32,0.620000,4517.080245,153.370917
33,0.640000,4512.937085,153.230242
34,0.660000,4504.650765,152.948892
35,0.680000,4517.080245,153.370917
36,0.700000,4519.151825,153.441254
37,0.720000,4519.151825,153.441254
38,0.740000,4515.008665,153.300579
39,0.760000,4517.080245,153.370917
40,0.780000,4510.865505,153.159904
41,0.800000,4504.650765,152.948892
42,0.820000,4515.008665,153.300579
43,0.840000,4519.151825,153.441254
44,0.860000,4517.080245,153.370917
45,0.880000,4508.793925,153.089567
46,0.900000,4521.223405,153.511592
47,0.920000,4517.080245,153.370917
48,0.940000,4515.008665,153.300579
49,0.960000,4517.080245,153.370917
50,0.980000,4512.937085,153.230242
51,1.000000,4515.008665,153.300579
52,1.020000,4519.151825,153.441254
53,1.040000,4517.080245,153.370917
54,1.060000,4512.937085,153.230242
55,1.080000,4517.080245,153.370917
56,1.100000,4521.223405,153.511592
57,1.120000,4525.366565,153.652267
58,1.140000,4527.438145,153.722604
59,1.160000,4506.722345,153.019229
60,1.180000,4519.151825,153.441254
61,1.200000,4515.008665,153.300579
62,1.220000,4512.937085,153.230242
63,1.240000,4506.722345,153.019229
64,1.260000,4515.008665,153.300579
65,1.280000,4512.937085,153.230242
66,1.300000,4515.008665,153.300579
67,1.320000,4510.865505,153.159904
68,1.340000,4523.294985,153.581929
69,1.360000,4508.793925,153.089567
70,1.380000,4510.865505,153.159904
71,1.400000,4506.722345,153.019229
72,1.420000,4510.865505,153.159904
73,1.440000,4510.865505,153.159904
74,1.460000,4527.438145,153.722604
75,1.480000,4504.650765,152.948892
76,1.500000,4515.008665,153.300579
77,1.520000,4515.008665,153.300579
78,1.540000,4512.937085,153.230242
79,1.560000,4519.151825,153.441254
80,1.580000,4517.080245,153.370917
81,1.600000,4510.865505,153.159904
82,1.620000,4504.650765,152.948892
83,1.640000,4523.294985,153.581929
84,1.660000,4515.008665,153.300579
85,1.680000,4515.008665,153.300579
86,1.700000,4508.793925,153.089567
87,1.720000,4508.793925,153.089567
88,1.740000,4515.008665,153.300579
89,1.760000,4521.223405,153.511592
90,1.780000,4512.937085,153.230242
91,1.800000,4508.793925,153.089567
92,1.820000,4515.008665,153.300579
93,1.840000,4517.080245,153.370917
94,1.860000,4515.008665,153.300579
95,1.880000,4510.865505,153.159904
96,1.900000,4517.080245,153.370917
97,1.920000,4523.294985,153.581929
98,1.940000,4521.223405,153.511592
99,1.960000,4508.793925,153.089567
100,1.980000,4506.722345,153.019229
101,2.000000,4515.008665,153.300579
102,2.020000,4510.865505,153.159904
103,2.040000,4519.151825,153.441254
104,2.060000,4521.223405,153.511592
105,2.080000,4519.151825,153.441254
106,2.100000,4512.937085,153.230242
107,2.120000,4515.008665,153.300579
108,2.140000,4510.865505,153.159904
109,2.160000,4506.722345,153.019229
110,2.180000,4523.294985,153.581929
111,2.200000,4508.793925,153.089567
112,2.220000,4515.008665,153.300579
113,2.240000,4498.436025,152.737879
114,2.260000,4510.865505,153.159904
115,2.280000,4515.008665,153.300579
116,2.300000,4523.294985,153.581929
117,2.320000,4512.937085,153.230242
118,2.340000,4504.650765,152.948892
119,2.360000,4510.865505,153.159904
120,2.380000,4508.793925,153.089567
121,2.400000,4508.793925,153.089567
122,2.420000,4506.722345,153.019229
123,2.440000,4517.080245,153.370917
124,2.460000,4512.937085,153.230242
125,2.480000,4504.650765,152.948892
126,2.500000,4515.008665,153.300579
127,2.520000,4510.865505,153.159904
128,2.540000,4500.507605,152.808217
129,2.560000,4523.294985,153.581929
130,2.580000,4506.722345,153.019229
131,2.600000,4504.650765,152.948892
132,2.620000,4512.937085,153.230242
133,2.640000,4512.937085,153.230242
134,2.660000,4510.865505,153.159904
135,2.680000,4504.650765,152.948892
136,2.700000,4510.865505,153.159904
137,2.720000,4525.366565,153.652267
138,2.740000,4510.865505,153.159904
139,2.760000,4521.223405,153.511592
140,2.780000,4512.937085,153.230242
141,2.800000,4525.366565,153.652267
142,2.820000,4510.865505,153.159904
143,2.840000,4515.008665,153.300579
144,2.860000,4512.937085,153.230242
145,2.880000,4517.080245,153.370917
146,2.900000,4510.865505,153.159904
147,2.920000,4508.793925,153.089567
148,2.940000,4519.151825,153.441254
149,2.960000,4523.294985,153.581929
150,2.980000,4512.937085,153.230242
151,3.000000,4521.223405,153.511592
152,3.020000,4519.151825,153.441254
153,3.040000,4515.008665,153.300579
154,3.060000,4517.080245,153.370917
155,3.080000,4496.364445,152.667542
156,3.100000,4508.793925,153.089567
157,3.120000,4512.937085,153.230242
158,3.140000,4500.507605,152.808217
159,3.160000,4519.151825,153.441254
160,3.180000,4496.364445,152.667542
161,3.200000,4517.080245,153.370917
162,3.220000,4527.438145,153.722604
163,3.240000,4510.865505,153.159904
164,3.260000,4517.080245,153.370917
165,3.280000,4521.223405,153.511592
166,3.300000,4523.294985,153.581929
167,3.320000,4519.151825,153.441254
168,3.340000,4512.937085,153.230242
169,3.360000,4519.151825,153.441254
170,3.380000,4510.865505,153.159904
171,3.400000,4515.008665,153.300579
172,3.420000,4519.151825,153.441254
173,3.440000,4504.650765,152.948892
174,3.460000,4515.008665,153.300579
175,3.480000,4510.865505,153.159904
176,3.500000,4504.650765,152.948892
177,3.520000,4515.008665,153.300579
178,3.540000,4504.650765,152.948892
179,3.560000,4521.223405,153.511592
180,3.580000,4510.865505,153.159904
181,3.600000,4517.080245,153.370917
182,3.620000,4515.008665,153.300579
183,3.640000,4502.579185,152.878554
184,3.660000,4527.438145,153.722604
185,3.680000,4512.937085,153.230242
186,3.700000,4512.937085,153.230242
187,3.720000,4525.366565,153.652267
188,3.740000,4504.650765,152.948892
189,3.760000,4517.080245,153.370917
190,3.780000,4512.937085,153.230242
191,3.800000,4523.294985,153.581929
192,3.820000,4525.366565,153.652267
193,3.840000,4506.722345,153.019229
194,3.860000,4521.223405,153.511592
195,3.880000,4521.223405,153.511592
196,3.900000,4527.438145,153.722604
197,3.920000,4508.793925,153.089567
198,3.940000,4519.151825,153.441254
199,3.960000,4512.937085,153.230242
200,3.980000,4512.937085,153.230242
201,4.000000,4512.937085,153.230242
202,4.020000,4519.151825,153.441254
203,4.040000,4519.151825,153.441254
204,4.060000,4515.008665,153.300579
205,4.080000,4504.650765,152.948892
206,4.100000,4517.080245,153.370917
207,4.120000,4515.008665,153.300579
208,4.140000,4506.722345,153.019229
209,4.160000,4517.080245,153.370917
210,4.180000,4506.722345,153.019229
211,4.200000,4512.937085,153.230242
212,4.220000,4508.793925,153.089567
213,4.240000,4517.080245,153.370917
214,4.260000,4529.509725,153.792942
215,4.280000,4510.865505,153.159904
216,4.300000,4517.080245,153.370917
217,4.320000,4519.151825,153.441254
218,4.340000,4502.579185,152.878554
219,4.360000,4519.151825,153.441254
220,4.380000,4510.865505,153.159904
221,4.400000,4521.223405,153.511592
222,4.420000,4504.650765,152.948892
223,4.440000,4512.937085,153.230242
224,4.460000,4521.223405,153.511592
225,4.480000,4515.008665,153.300579
226,4.500000,4515.008665,153.300579
227,4.520000,4512.937085,153.230242
228,4.540000,4506.722345,153.019229
229,4.560000,4527.438145,153.722604
230,4.580000,4504.650765,152.948892
231,4.600000,4512.937085,153.230242
232,4.620000,4519.151825,153.441254
233,4.640000,4512.937085,153.230242
234,4.660000,4512.937085,153.230242
235,4.680000,4515.008665,153.300579
236,4.700000,4512.937085,153.230242
237,4.720000,4515.008665,153.300579
238,4.740000,4500.507605,152.808217
239,4.760000,4523.294985,153.581929
240,4.780000,4502.579185,152.878554
241,4.800000,4512.937085,153.230242
242,4.820000,4517.080245,153.370917
243,4.840000,4512.937085,153.230242
244,4.860000,4521.223405,153.511592
245,4.880000,4510.865505,153.159904
246,4.900000,4525.366565,153.652267
247,4.920000,4521.223405,153.511592
248,4.940000,4517.080245,153.370917
249,4.960000,4519.151825,153.441254
250,4.980000,4512.937085,153.230242
251,5.000000,4527.438145,153.722604
252,5.020000,4701.450867,159.630954
253,5.040000,4734.596147,160.756354
254,5.060000,4786.385648,162.514792
255,5.080000,4724.238247,160.404667
256,5.100000,4718.023507,160.193654
257,5.120000,4776.027748,162.163104
258,5.140000,4759.455108,161.600404
259,5.160000,4742.882468,161.037704
260,5.180000,4668.305587,158.505554
261,5.200000,4668.305587,158.505554
262,5.220000,4686.949807,159.138592
263,5.240000,4676.591907,158.786904
264,5.260000,4701.450867,159.630954
265,5.280000,4736.667727,160.826692
266,5.300000,4715.951927,160.123317
267,5.320000,4728.381407,160.545342
268,5.340000,4805.029868,163.147829
269,5.360000,4941.754150,167.790104
270,5.380000,5008.044711,170.040904
271,5.400000,5028.760511,170.744279
272,5.420000,5041.189991,171.166304
273,5.440000,5101.265812,173.206092
274,5.460000,5167.556373,175.456892
275,5.480000,5167.556373,175.456892
276,5.500000,5119.910032,173.839129
277,5.520000,5072.263692,172.221367
278,5.540000,5076.406852,172.362042
279,5.560000,5092.979492,172.924742
280,5.580000,5095.051072,172.995079
281,5.600000,5005.973131,169.970567
282,5.620000,4399.000183,149.361679
283,5.640000,4612.372926,156.606442
284,5.660000,4593.728706,155.973404
285,5.680000,5005.973131,169.970567
286,5.700000,4703.522447,159.701292
287,5.720000,4873.392009,165.468967
288,5.740000,4937.610990,167.649429
289,5.760000,5032.903671,170.884954
290,5.780000,5037.046831,171.025629
291,5.800000,4856.819369,164.906267
292,5.820000,4865.105689,165.187617
293,5.840000,4782.242488,162.374117
294,5.860000,4894.107809,166.172342
295,5.880000,4749.097208,161.248717
296,5.900000,4815.387768,163.499517
297,5.920000,4680.735067,158.927579
298,5.940000,4693.164547,159.349604
299,5.960000,4664.162427,158.364879
300,5.980000,4769.813008,161.952092
301,6.000000,4776.027748,162.163104
302,6.020000,4771.884588,162.022429
303,6.040000,4780.170908,162.303779
304,6.060000,4877.535169,165.609642
305,6.080000,4896.179389,166.242679
306,6.100000,4844.389889,164.484242
307,6.120000,4867.177269,165.257954
308,6.140000,4798.815128,162.936817
309,6.160000,4883.749909,165.820654
310,6.180000,4941.754150,167.790104
311,6.200000,4823.674089,163.780867
312,6.220000,4726.309827,160.475004
313,6.240000,4736.667727,160.826692
314,6.260000,4819.530929,163.640192
315,6.280000,4825.745669,163.851204
316,6.300000,4871.320429,165.398629
317,6.320000,4846.461469,164.554579
318,6.340000,4722.166667,160.334329
319,6.360000,4776.027748,162.163104
320,6.380000,4720.095087,160.263992
321,6.400000,4718.023507,160.193654
322,6.420000,4686.949807,159.138592
323,6.440000,4664.162427,158.364879
324,6.460000,4713.880347,160.052979
325,6.480000,4637.231886,157.450492
326,6.500000,4707.665607,159.841967
327,6.520000,4660.019267,158.224204
328,6.540000,4693.164547,159.349604
329,6.560000,4736.667727,160.826692
330,6.580000,4711.808767,159.982642
331,6.600000,4670.377167,158.575892
332,6.620000,4591.657126,155.903067
333,6.640000,4624.802406,157.028467
334,6.660000,4587.513966,155.762392
335,6.680000,4614.444506,156.676779
336,6.700000,4599.943446,156.184417
337,6.720000,4660.019267,158.224204
338,6.740000,4610.301346,156.536104
339,6.760000,4610.301346,156.536104
340,6.780000,4544.010785,154.285304
341,6.800000,4533.652885,153.933617
342,6.820000,4558.511845,154.777667
343,6.840000,4531.581305,153.863279
344,6.860000,4558.511845,154.777667
345,6.880000,4519.151825,153.441254
346,6.900000,4624.802406,157.028467
347,6.920000,4602.015026,156.254754
348,6.940000,4589.585546,155.832729
349,6.960000,4541.939205,154.214967
350,6.980000,4539.867625,154.144629
351,7.000000,4560.583425,154.848004
352,7.020000,4550.225525,154.496317
353,7.040000,4570.941325,155.199692
354,7.060000,4570.941325,155.199692
355,7.080000,4564.726585,154.988679
356,7.100000,4544.010785,154.285304
357,7.120000,4548.153945,154.425979
358,7.140000,4533.652885,153.933617
359,7.160000,4537.796045,154.074292
360,7.180000,4496.364445,152.667542
361,7.200000,4512.937085,153.230242
362,7.220000,4533.652885,153.933617
363,7.240000,4535.724465,154.003954
364,7.260000,4535.724465,154.003954
365,7.280000,4504.650765,152.948892
366,7.300000,4525.366565,153.652267
367,7.320000,4531.581305,153.863279
368,7.340000,4517.080245,153.370917
369,7.360000,4510.865505,153.159904
370,7.380000,4486.006544,152.315854
371,7.400000,4510.865505,153.159904
372,7.420000,4521.223405,153.511592
373,7.440000,4510.865505,153.159904
374,7.460000,4510.865505,153.159904
375,7.480000,4504.650765,152.948892
376,7.500000,4502.579185,152.878554
377,7.520000,4508.793925,153.089567
378,7.540000,4496.364445,152.667542
379,7.560000,4517.080245,153.370917
380,7.580000,4508.793925,153.089567
381,7.600000,4504.650765,152.948892
382,7.620000,4517.080245,153.370917
383,7.640000,4502.579185,152.878554
384,7.660000,4512.937085,153.230242
385,7.680000,4502.579185,152.878554
386,7.700000,4506.722345,153.019229
387,7.720000,4490.149705,152.456529
388,7.740000,4508.793925,153.089567
389,7.760000,4510.865505,153.159904
390,7.780000,4510.865505,153.159904
391,7.800000,4510.865505,153.159904
392,7.820000,4521.223405,153.511592
393,7.840000,4519.151825,153.441254
394,7.860000,4533.652885,153.933617
395,7.880000,4517.080245,153.370917
396,7.900000,4512.937085,153.230242
397,7.920000,4521.223405,153.511592
398,7.940000,4512.937085,153.230242
399,7.960000,4521.223405,153.511592
400,7.980000,4506.722345,153.019229
401,8.000000,4515.008665,153.300579
402,8.020000,4527.438145,153.722604
403,8.040000,4527.438145,153.722604
404,8.060000,4515.008665,153.300579
405,8.080000,4521.223405,153.511592
406,8.100000,4521.223405,153.511592
407,8.120000,4531.581305,153.863279
408,8.140000,4527.438145,153.722604
409,8.160000,4529.509725,153.792942
410,8.180000,4523.294985,153.581929
411,8.200000,4521.223405,153.511592
412,8.220000,4512.937085,153.230242
413,8.240000,4508.793925,153.089567
414,8.260000,4517.080245,153.370917
415,8.280000,4512.937085,153.230242
416,8.300000,4510.865505,153.159904
417,8.320000,4510.865505,153.159904
418,8.340000,4517.080245,153.370917
419,8.360000,4525.366565,153.652267
420,8.380000,4517.080245,153.370917
421,8.400000,4517.080245,153.370917
422,8.420000,4515.008665,153.300579
423,8.440000,4502.579185,152.878554
424,8.460000,4519.151825,153.441254
425,8.480000,4515.008665,153.300579
426,8.500000,4512.937085,153.230242
427,8.520000,4527.438145,153.722604
428,8.540000,4500.507605,152.808217
429,8.560000,4519.151825,153.441254
430,8.580000,4527.438145,153.722604
431,8.600000,4537.796045,154.074292
432,8.620000,4525.366565,153.652267
433,8.640000,4535.724465,154.003954
434,8.660000,4541.939205,154.214967
435,8.680000,4541.939205,154.214967
436,8.700000,4548.153945,154.425979
437,8.720000,4537.796045,154.074292
438,8.740000,4539.867625,154.144629
439,8.760000,4546.082365,154.355642
440,8.780000,4535.724465,154.003954
441,8.800000,4554.368685,154.636992
442,8.820000,4537.796045,154.074292
443,8.840000,4537.796045,154.074292
444,8.860000,4523.294985,153.581929
445,8.880000,4531.581305,153.863279
446,8.900000,4525.366565,153.652267
447,8.920000,4529.509725,153.792942
448,8.940000,4527.438145,153.722604
449,8.960000,4533.652885,153.933617
450,8.980000,4531.581305,153.863279
451,9.000000,4531.581305,153.863279
452,9.020000,4529.509725,153.792942
453,9.040000,4523.294985,153.581929
454,9.060000,4537.796045,154.074292
455,9.080000,4521.223405,153.511592
456,9.100000,4527.438145,153.722604
457,9.120000,4535.724465,154.003954
458,9.140000,4521.223405,153.511592
459,9.160000,4517.080245,153.370917
460,9.180000,4515.008665,153.300579
461,9.200000,4523.294985,153.581929
462,9.220000,4504.650765,152.948892
463,9.240000,4502.579185,152.878554
464,9.260000,4525.366565,153.652267
465,9.280000,4521.223405,153.511592
466,9.300000,4525.366565,153.652267
467,9.320000,4527.438145,153.722604
468,9.340000,4510.865505,153.159904
469,9.360000,4517.080245,153.370917
470,9.380000,4519.151825,153.441254
471,9.400000,4510.865505,153.159904
472,9.420000,4515.008665,153.300579
473,9.440000,4510.865505,153.159904
474,9.460000,4496.364445,152.667542
475,9.480000,4508.793925,153.089567
476,9.500000,4502.579185,152.878554
477,9.520000,4512.937085,153.230242
478,9.540000,4512.937085,153.230242
479,9.560000,4515.008665,153.300579
480,9.580000,4517.080245,153.370917
481,9.600000,4515.008665,153.300579
482,9.620000,4537.796045,154.074292
483,9.640000,4531.581305,153.863279
484,9.660000,4541.939205,154.214967
485,9.680000,4523.294985,153.581929
486,9.700000,4546.082365,154.355642
487,9.720000,4544.010785,154.285304
488,9.740000,4535.724465,154.003954
489,9.760000,4523.294985,153.581929
490,9.780000,4529.509725,153.792942
491,9.800000,4533.652885,153.933617
492,9.820000,4533.652885,153.933617
493,9.840000,4515.008665,153.300579
494,9.860000,4527.438145,153.722604
495,9.880000,4521.223405,153.511592
496,9.900000,4541.939205,154.214967
497,9.920000,4558.511845,154.777667
498,9.940000,4521.223405,153.511592
499,9.960000,4552.297105,154.566654
500,9.980000,4527.438145,153.722604
501,10.000000,4541.939205,154.214967
502,10.020000,4539.867625,154.144629
503,10.040000,4527.438145,153.722604
504,10.060000,4544.010785,154.285304
505,10.080000,4523.294985,153.581929
506,10.100000,4533.652885,153.933617
507,10.120000,4527.438145,153.722604
508,10.140000,4519.151825,153.441254
509,10.160000,4517.080245,153.370917
510,10.180000,4515.008665,153.300579
511,10.200000,4517.080245,153.370917
512,10.220000,4533.652885,153.933617
513,10.240000,4517.080245,153.370917
514,10.260000,4508.793925,153.089567
515,10.280000,4504.650765,152.948892
516,10.300000,4519.151825,153.441254
517,10.320000,4512.937085,153.230242
518,10.340000,4502.579185,152.878554
519,10.360000,4506.722345,153.019229
520,10.380000,4510.865505,153.159904
521,10.400000,4510.865505,153.159904
522,10.420000,4517.080245,153.370917
523,10.440000,4496.364445,152.667542
524,10.460000,4506.722345,153.019229
525,10.480000,4500.507605,152.808217
526,10.500000,4502.579185,152.878554
527,10.520000,4510.865505,153.159904
528,10.540000,4515.008665,153.300579
529,10.560000,4523.294985,153.581929
530,10.580000,4506.722345,153.019229
531,10.600000,4515.008665,153.300579
532,10.620000,4515.008665,153.300579
533,10.640000,4517.080245,153.370917
534,10.660000,4521.223405,153.511592
535,10.680000,4506.722345,153.019229
536,10.700000,4519.151825,153.441254
537,10.720000,4515.008665,153.300579
538,10.740000,4527.438145,153.722604
539,10.760000,4529.509725,153.792942
540,10.780000,4512.937085,153.230242
541,10.800000,4508.793925,153.089567
542,10.820000,4537.796045,154.074292
543,10.840000,4529.509725,153.792942
544,10.860000,4521.223405,153.511592
545,10.880000,4512.937085,153.230242
546,10.900000,4533.652885,153.933617
547,10.920000,4533.652885,153.933617
548,10.940000,4521.223405,153.511592
549,10.960000,4515.008665,153.300579
550,10.980000,4533.652885,153.933617
551,11.000000,4510.865505,153.159904
552,11.020000,4523.294985,153.581929
553,11.040000,4521.223405,153.511592
554,11.060000,4523.294985,153.581929
555,11.080000,4527.438145,153.722604
556,11.100000,4515.008665,153.300579
557,11.120000,4517.080245,153.370917
558,11.140000,4519.151825,153.441254
559,11.160000,4527.438145,153.722604
560,11.180000,4504.650765,152.948892
561,11.200000,4525.366565,153.652267
562,11.220000,4521.223405,153.511592
563,11.240000,4515.008665,153.300579
564,11.260000,4521.223405,153.511592
565,11.280000,4504.650765,152.948892
566,11.300000,4521.223405,153.511592
567,11.320000,4510.865505,153.159904
568,11.340000,4515.008665,153.300579
569,11.360000,4500.507605,152.808217
570,11.380000,4502.579185,152.878554
571,11.400000,4506.722345,153.019229
572,11.420000,4500.507605,152.808217
573,11.440000,4492.221285,152.526867
574,11.460000,4529.509725,153.792942
575,11.480000,4504.650765,152.948892
576,11.500000,4517.080245,153.370917
577,11.520000,4508.793925,153.089567
578,11.540000,4510.865505,153.159904
579,11.560000,4523.294985,153.581929
580,11.580000,4519.151825,153.441254
581,11.600000,4521.223405,153.511592
582,11.620000,4533.652885,153.933617
583,11.640000,4519.151825,153.441254
584,11.660000,4512.937085,153.230242
585,11.680000,4523.294985,153.581929
586,11.700000,4521.223405,153.511592
587,11.720000,4537.796045,154.074292
588,11.740000,4517.080245,153.370917
589,11.760000,4531.581305,153.863279
590,11.780000,4525.366565,153.652267
591,11.800000,4529.509725,153.792942
592,11.820000,4529.509725,153.792942
593,11.840000,4517.080245,153.370917
594,11.860000,4521.223405,153.511592
595,11.880000,4521.223405,153.511592
596,11.900000,4527.438145,153.722604
597,11.920000,4525.366565,153.652267
598,11.940000,4515.008665,153.300579
599,11.960000,4531.581305,153.863279
600,11.980000,4508.793925,153.089567
601,12.000000,4531.581305,153.863279
602,12.020000,4521.223405,153.511592
603,12.040000,4523.294985,153.581929
604,12.060000,4533.652885,153.933617
605,12.080000,4515.008665,153.300579
606,12.100000,4529.509725,153.792942
607,12.120000,4531.581305,153.863279
608,12.140000,4521.223405,153.511592
609,12.160000,4521.223405,153.511592
610,12.180000,4519.151825,153.441254
611,12.200000,4517.080245,153.370917
612,12.220000,4521.223405,153.511592
613,12.240000,4517.080245,153.370917
614,12.260000,4512.937085,153.230242
615,12.280000,4502.579185,152.878554
616,12.300000,4510.865505,153.159904
617,12.320000,4519.151825,153.441254
618,12.340000,4500.507605,152.808217
619,12.360000,4519.151825,153.441254
620,12.380000,4529.509725,153.792942
621,12.400000,4519.151825,153.441254
622,12.420000,4521.223405,153.511592
623,12.440000,4498.436025,152.737879
624,12.460000,4517.080245,153.370917
625,12.480000,4508.793925,153.089567
626,12.500000,4515.008665,153.300579
627,12.520000,4525.366565,153.652267
628,12.540000,4519.151825,153.441254
629,12.560000,4525.366565,153.652267
630,12.580000,4515.008665,153.300579
631,12.600000,4531.581305,153.863279
632,12.620000,4517.080245,153.370917
633,12.640000,4512.937085,153.230242
634,12.660000,4529.509725,153.792942
635,12.680000,4517.080245,153.370917
636,12.700000,4517.080245,153.370917
637,12.720000,4531.581305,153.863279
638,12.740000,4519.151825,153.441254
639,12.760000,4523.294985,153.581929
640,12.780000,4529.509725,153.792942
641,12.800000,4519.151825,153.441254
642,12.820000,4525.366565,153.652267
643,12.840000,4523.294985,153.581929
644,12.860000,4512.937085,153.230242
645,12.880000,4510.865505,153.159904
646,12.900000,4523.294985,153.581929
647,12.920000,4519.151825,153.441254
648,12.940000,4506.722345,153.019229
649,12.960000,4529.509725,153.792942
650,12.980000,4510.865505,153.159904
651,13.000000,4521.223405,153.511592
652,13.020000,4512.937085,153.230242
653,13.040000,4515.008665,153.300579
654,13.060000,4523.294985,153.581929
655,13.080000,4521.223405,153.511592
656,13.100000,4525.366565,153.652267
657,13.120000,4502.579185,152.878554
658,13.140000,4500.507605,152.808217
659,13.160000,4508.793925,153.089567
660,13.180000,4506.722345,153.019229
661,13.200000,4512.937085,153.230242
662,13.220000,4515.008665,153.300579
663,13.240000,4506.722345,153.019229
664,13.260000,4517.080245,153.370917
665,13.280000,4508.793925,153.089567
666,13.300000,4523.294985,153.581929
667,13.320000,4515.008665,153.300579
668,13.340000,4521.223405,153.511592
669,13.360000,4512.937085,153.230242
670,13.380000,4500.507605,152.808217
671,13.400000,4523.294985,153.581929
672,13.420000,4512.937085,153.230242
673,13.440000,4504.650765,152.948892
674,13.460000,4527.438145,153.722604
675,13.480000,4519.151825,153.441254
676,13.500000,4527.438145,153.722604
677,13.520000,4525.366565,153.652267
678,13.540000,4519.151825,153.441254
679,13.560000,4531.581305,153.863279
680,13.580000,4521.223405,153.511592
681,13.600000,4525.366565,153.652267
682,13.620000,4529.509725,153.792942
683,13.640000,4508.793925,153.089567
684,13.660000,4523.294985,153.581929
685,13.680000,4523.294985,153.581929
686,13.700000,4521.223405,153.511592
687,13.720000,4510.865505,153.159904
688,13.740000,4512.937085,153.230242
689,13.760000,4535.724465,154.003954
690,13.780000,4519.151825,153.441254
691,13.800000,4521.223405,153.511592
692,13.820000,4527.438145,153.722604
693,13.840000,4504.650765,152.948892
694,13.860000,4539.867625,154.144629
695,13.880000,4523.294985,153.581929
696,13.900000,4527.438145,153.722604
697,13.920000,4527.438145,153.722604
698,13.940000,4527.438145,153.722604
699,13.960000,4517.080245,153.370917
700,13.980000,4515.008665,153.300579
701,14.000000,4519.151825,153.441254
702,14.020000,4519.151825,153.441254
703,14.040000,4502.579185,152.878554
704,14.060000,4519.151825,153.441254
705,14.080000,4512.937085,153.230242
706,14.100000,4519.151825,153.441254
707,14.120000,4517.080245,153.370917
708,14.140000,4519.151825,153.441254
709,14.160000,4527.438145,153.722604
710,14.180000,4508.793925,153.089567
711,14.200000,4512.937085,153.230242
712,14.220000,4504.650765,152.948892
713,14.240000,4510.865505,153.159904
714,14.260000,4517.080245,153.370917
715,14.280000,4515.008665,153.300579
716,14.300000,4515.008665,153.300579
717,14.320000,4531.581305,153.863279
718,14.340000,4512.937085,153.230242
719,14.360000,4517.080245,153.370917
720,14.380000,4504.650765,152.948892
721,14.400000,4527.438145,153.722604
722,14.420000,4515.008665,153.300579
723,14.440000,4515.008665,153.300579
724,14.460000,4525.366565,153.652267
725,14.480000,4519.151825,153.441254
726,14.500000,4525.366565,153.652267
727,14.520000,4510.865505,153.159904
728,14.540000,4527.438145,153.722604
729,14.560000,4519.151825,153.441254
730,14.580000,4523.294985,153.581929
731,14.600000,4525.366565,153.652267
732,14.620000,4527.438145,153.722604
733,14.640000,4521.223405,153.511592
734,14.660000,4521.223405,153.511592
735,14.680000,4517.080245,153.370917
736,14.700000,4519.151825,153.441254
737,14.720000,4519.151825,153.441254
738,14.740000,4517.080245,153.370917
739,14.760000,4521.223405,153.511592
740,14.780000,4512.937085,153.230242
741,14.800000,4519.151825,153.441254
742,14.820000,4517.080245,153.370917
743,14.840000,4512.937085,153.230242
744,14.860000,4525.366565,153.652267
745,14.880000,4515.008665,153.300579
746,14.900000,4512.937085,153.230242
747,14.920000,4515.008665,153.300579
748,14.940000,4502.579185,152.878554
749,14.960000,4517.080245,153.370917
750,14.980000,4504.650765,152.948892
751,15.000000,4502.579185,152.878554
752,15.020000,4517.080245,153.370917
753,15.040000,4504.650765,152.948892
754,15.060000,4517.080245,153.370917
755,15.080000,4512.937085,153.230242
756,15.100000,4508.793925,153.089567
757,15.120000,4508.793925,153.089567
758,15.140000,4517.080245,153.370917
759,15.160000,4512.937085,153.230242
760,15.180000,4515.008665,153.300579
761,15.200000,4502.579185,152.878554
762,15.220000,4515.008665,153.300579
763,15.240000,4502.579185,152.878554
764,15.260000,4515.008665,153.300579
765,15.280000,4515.008665,153.300579
766,15.300000,4515.008665,153.300579
767,15.320000,4523.294985,153.581929
768,15.340000,4525.366565,153.652267
769,15.360000,4510.865505,153.159904
770,15.380000,4517.080245,153.370917
771,15.400000,4523.294985,153.581929
772,15.420000,4523.294985,153.581929
773,15.440000,4525.366565,153.652267
774,15.460000,4527.438145,153.722604
775,15.480000,4519.151825,153.441254
776,15.500000,4533.652885,153.933617
777,15.520000,4523.294985,153.581929
778,15.540000,4512.937085,153.230242
779,15.560000,4529.509725,153.792942
780,15.580000,4517.080245,153.370917
781,15.600000,4521.223405,153.511592
782,15.620000,4523.294985,153.581929
783,15.640000,4517.080245,153.370917
784,15.660000,4527.438145,153.722604
785,15.680000,4512.937085,153.230242
786,15.700000,4515.008665,153.300579
787,15.720000,4519.151825,153.441254
788,15.740000,4512.937085,153.230242
789,15.760000,4521.223405,153.511592
790,15.780000,4512.937085,153.230242
791,15.800000,4525.366565,153.652267
792,15.820000,4521.223405,153.511592
793,15.840000,4506.722345,153.019229
794,15.860000,4517.080245,153.370917
795,15.880000,4517.080245,153.370917
796,15.900000,4512.937085,153.230242
797,15.920000,4510.865505,153.159904
798,15.940000,4504.650765,152.948892
799,15.960000,4523.294985,153.581929
800,15.980000,4498.436025,152.737879
801,16.000000,4508.793925,153.089567
802,16.020000,4517.080245,153.370917
803,16.040000,4504.650765,152.948892
804,16.060000,4506.722345,153.019229
805,16.080000,4506.722345,153.019229
806,16.100000,4510.865505,153.159904
807,16.120000,4508.793925,153.089567
808,16.140000,4504.650765,152.948892
809,16.160000,4502.579185,152.878554
810,16.180000,4506.722345,153.019229
811,16.200000,4519.151825,153.441254
812,16.220000,4519.151825,153.441254
813,16.240000,4519.151825,153.441254
814,16.260000,4515.008665,153.300579
815,16.280000,4512.937085,153.230242
816,16.300000,4517.080245,153.370917
817,16.320000,4517.080245,153.370917
818,16.340000,4512.937085,153.230242
819,16.360000,4512.937085,153.230242
820,16.380000,4512.937085,153.230242
821,16.400000,4531.581305,153.863279
822,16.420000,4521.223405,153.511592
823,16.440000,4512.937085,153.230242
824,16.460000,4521.223405,153.511592
825,16.480000,4506.722345,153.019229
826,16.500000,4517.080245,153.370917
827,16.520000,4519.151825,153.441254
828,16.540000,4508.793925,153.089567
829,16.560000,4535.724465,154.003954
830,16.580000,4515.008665,153.300579
831,16.600000,4525.366565,153.652267
832,16.620000,4523.294985,153.581929
833,16.640000,4508.793925,153.089567
834,16.660000,4523.294985,153.581929
835,16.680000,4517.080245,153.370917
836,16.700000,4510.865505,153.159904
837,16.720000,4519.151825,153.441254
838,16.740000,4506.722345,153.019229
839,16.760000,4512.937085,153.230242
840,16.780000,4510.865505,153.159904
841,16.800000,4515.008665,153.300579
842,16.820000,4515.008665,153.300579
843,16.840000,4515.008665,153.300579
844,16.860000,4523.294985,153.581929
845,16.880000,4496.364445,152.667542
846,16.900000,4504.650765,152.948892
847,16.920000,4504.650765,152.948892
848,16.940000,4504.650765,152.948892
849,16.960000,4502.579185,152.878554
850,16.980000,4498.436025,152.737879
851,17.000000,4517.080245,153.370917
852,17.020000,4506.722345,153.019229
853,17.040000,4515.008665,153.300579
854,17.060000,4519.151825,153.441254
855,17.080000,4515.008665,153.300579
856,17.100000,4515.008665,153.300579
857,17.120000,4521.223405,153.511592
858,17.140000,4508.793925,153.089567
859,17.160000,4515.008665,153.300579
860,17.180000,4519.151825,153.441254
861,17.200000,4510.865505,153.159904
862,17.220000,4515.008665,153.300579
863,17.240000,4500.507605,152.808217
864,17.260000,4508.793925,153.089567
865,17.280000,4486.006544,152.315854
866,17.300000,4502.579185,152.878554
867,17.320000,4502.579185,152.878554
868,17.340000,4486.006544,152.315854
869,17.360000,4508.793925,153.089567
870,17.380000,4502.579185,152.878554
871,17.400000,4500.507605,152.808217
872,17.420000,4494.292865,152.597204
873,17.440000,4483.934964,152.245517
874,17.460000,4500.507605,152.808217
875,17.480000,4479.791804,152.104842
876,17.500000,4490.149705,152.456529
877,17.520000,4490.149705,152.456529
878,17.540000,4473.577064,151.893829
879,17.560000,4475.648644,151.964167
880,17.580000,4471.505484,151.823492
881,17.600000,4481.863384,152.175179
882,17.620000,4471.505484,151.823492
883,17.640000,4486.006544,152.315854
884,17.660000,4477.720224,152.034504
885,17.680000,4477.720224,152.034504
886,17.700000,4475.648644,151.964167
887,17.720000,4477.720224,152.034504
888,17.740000,4473.577064,151.893829
889,17.760000,4481.863384,152.175179
890,17.780000,4461.147584,151.471804
891,17.800000,4465.290744,151.612479
892,17.820000,4471.505484,151.823492
893,17.840000,4459.076004,151.401467
894,17.860000,4469.433904,151.753154
895,17.880000,4471.505484,151.823492
896,17.900000,4477.720224,152.034504
897,17.920000,4481.863384,152.175179
898,17.940000,4471.505484,151.823492
899,17.960000,4471.505484,151.823492
900,17.980000,4467.362324,151.682817
901,18.000000,4471.505484,151.823492
902,18.020000,4475.648644,151.964167
903,18.040000,4473.577064,151.893829
904,18.060000,4486.006544,152.315854
905,18.080000,4479.791804,152.104842
906,18.100000,4469.433904,151.753154
907,18.120000,4469.433904,151.753154
908,18.140000,4473.577064,151.893829
909,18.160000,4483.934964,152.245517
910,18.180000,4475.648644,151.964167
911,18.200000,4481.863384,152.175179
912,18.220000,4483.934964,152.245517
913,18.240000,4475.648644,151.964167
914,18.260000,4477.720224,152.034504
915,18.280000,4481.863384,152.175179
916,18.300000,4479.791804,152.104842
917,18.320000,4477.720224,152.034504
918,18.340000,4473.577064,151.893829
919,18.360000,4483.934964,152.245517
920,18.380000,4475.648644,151.964167
921,18.400000,4469.433904,151.753154
922,18.420000,4471.505484,151.823492
923,18.440000,4467.362324,151.682817
924,18.460000,4467.362324,151.682817
925,18.480000,4473.577064,151.893829
926,18.500000,4469.433904,151.753154
927,18.520000,4477.720224,152.034504
928,18.540000,4463.219164,151.542142
929,18.560000,4479.791804,152.104842
930,18.580000,4471.505484,151.823492
931,18.600000,4479.791804,152.104842
932,18.620000,4473.577064,151.893829
933,18.640000,4473.577064,151.893829
934,18.660000,4475.648644,151.964167
935,18.680000,4475.648644,151.964167
